Repository: JorenBE/GPT-Challenge

# GPT-Challenge

| Dataset | Expert(s) | Affiliation | Data |
| -------- | -------- | -------- |-------- |
| Polymer Adhesion Energy | Jiale Shi, Jonathan Whitmer | University Of Notre Dame |[Download](experiments/01_materials/polymers_AdE/DatasetExplore/train_polymers.csv?raw=true)|
| Monomer Properties | <p>KJ. Schmidt,  Ben Blaiszik</p><p>Ian T. Foster</p>| <p>University of Chicago</p><p>Argonne National Laboratory</p> | [Download](experiments/01_materials/monomers/DatasetExplore/train_monomers.csv?raw=true) |
| Gas Uptake of MOFs | Hilal Daglar, Seda Keskin | Koç University | [Download](experiments/01_materials/GasUptake_MOFs/DatasetExplore/Helium.csv?raw=true) |
| Melting Point | Guillaume Godin | University of Orléans | [Download](experiments/01_materials/MeltingPoint/DatasetExplore/train_meltingPoint_noDuplicates.csv?raw=true) |
| Proteins | Lydia Good, Tuomas Knowles | University of Cambridge | [Download](experiments/01_materials/proteins/DatasetExplore/LLPS_all.csv?raw=true) |
| Activation energies of cycloadditions | Dennis Svatunek | TU Wien | [Download](experiments/02_reactions/ActivationEnergy_Click/DatasetExplore/ClickActivationE.csv?raw=true) |
| Catalyzed cleavage reaction  | Rubén Laplaza Solanas, Clemence Corminboeuf | EPFL | [Download](experiments/02_reactions/NiCatalysis/DatasetExplore/NiCatalysis.csv?raw=true) |
| Hydrogen Storage Capacity  | Andreas Zütel | EPFL | [Download](experiments/02_reactions/NiCatalysis/DatasetExplore/NiCatalysis.csv?raw=true) |
| MOFs - Photocatalytic water splitting  | Beatriz Mouriño | EPFL | [Download](experiments/02_reactions/MOFs_photocatalysis/MOFs_photocatalysis.csv?raw=true) |
| MOF synthesis | Francesca Nerli, Marco Taddei | Universitá di Pisa | [Download](experiments/02_reactions/MOF_synthesis/DatasetExplore/MOF_synthesis_train.csv?raw=true) |
| CO2 Adsorption of Biomasses | Hossein Mashhadimoslem | Iran University of Science and Technology (IUST) | [Download](experiments/02_reactions/Isomerisation_yield/DatasetExpore/Isomerisation_train.csv?raw=true) |
| Isomerisation Yield | Leander Choudhury, Jérôme Waser | EPFL | [Download](experiments/02_reactions/Isomerisation_yield/DatasetExpore/Isomerisation_train.csv?raw=true) |
| Polymerization Kinetics | Joren Van Herck, Tanja Junkers | Monash University | [Download](experiments/02_reactions/Polymerization_Kinetics/DatasetExplore/Polymerization.csv?raw=true) |
| MOFs - Photocatalytic Activity | Matthew Garvin, Neda Poudineh, Susana Garcia, Ruaraidh D. McIntosh | Heriot-Watt University | [Download](experiments/02_reactions/Polymerization_Kinetics/DatasetExplore/Polymerization.csv?raw=true) |

File: experiments/03_Systems_and_Applications/DetectionResponse_gasSensors/DetectionResponseSensors_dataset.csv
sensor_type;ZnO_content;temperature;sensing;sensing_2bins_5050;sensing_7030;sensor_conds
core-shell;16;300;1.1;0;0;a core-shell gas sensor that contains 16% of ZnO at a temperature of 300C
core-shell;16;350;1.1;0;0;a core-shell gas sensor that contains 16% of ZnO at a temperature of 350C
core-shell;16;400;1.1;0;0;a core-shell gas sensor that contains 16% of ZnO at a temperature of 400C
core-shell;16;450;1.1;0;0;a core-shell gas sensor that contains 16% of ZnO at a temperature of 450C
core-shell;27;300;11.5;0;0;a core-shell gas sensor that contains 27% of ZnO at a temperature of 300C
core-shell;27;350;15;1;0;a core-shell gas sensor that contains 27% of ZnO at a temperature of 350C
core-shell;27;400;16.5;1;0;a core-shell gas sensor that contains 27% of ZnO at a temperature of 400C
core-shell;27;450;14.2;1;0;a core-shell gas sensor that contains 27% of ZnO at a temperature of 450C
core-shell;37;300;15.7;1;0;a core-shell gas sensor that contains 37% of ZnO at a temperature of 300C
core-shell;37;350;20.6;1;1;a core-shell gas sensor that contains 37% of ZnO at a temperature of 350C
core-shell;37;400;22.6;1;1;a core-shell gas sensor that contains 37% of ZnO at a temperature of 400C
core-shell;37;450;19.5;1;0;a core-shell gas sensor that contains 37% of ZnO at a temperature of 450C
core-shell;62;300;12.1;1;0;a core-shell gas sensor that contains 62% of ZnO at a temperature of 300C
core-shell;62;350;23;1;1;a core-shell gas sensor that contains 62% of ZnO at a temperature of 350C
core-shell;62;400;30.3;1;1;a core-shell gas sensor that contains 62% of ZnO at a temperature of 400C
core-shell;62;450;31.6;1;1;a core-shell gas sensor that contains 62% of ZnO at a temperature of 450C
core-shell;71;300;17;1;0;a core-shell gas sensor that contains 71% of ZnO at a temperature of 300C
core-shell;71;350;50.8;1;1;a core-shell gas sensor that contains 71% of ZnO at a temperature of 350C
core-shell;71;400;63.5;1;1;a core-shell gas sensor that contains 71% of ZnO at a temperature of 400C
core-shell;71;450;42;1;1;a core-shell gas sensor that contains 71% of ZnO at a temperature of 450C
core-shell;82;300;15;1;0;a core-shell gas sensor that contains 82% of ZnO at a temperature of 300C
core-shell;82;350;31.6;1;1;a core-shell gas sensor that contains 82% of ZnO at a temperature of 350C
core-shell;82;400;47.4;1;1;a core-shell gas sensor that contains 82% of ZnO at a temperature of 400C
core-shell;82;450;27.8;1;1;a core-shell gas sensor that contains 82% of ZnO at a temperature of 450C
core-shell;91;300;10;0;0;a core-shell gas sensor that contains 91% of ZnO at a temperature of 300C
core-shell;91;350;25.3;1;1;a core-shell gas sensor that contains 91% of ZnO at a temperature of 350C
core-shell;91;400;28.2;1;1;a core-shell gas sensor that contains 91% of ZnO at a temperature of 400C
core-shell;91;450;18.2;1;0;a core-shell gas sensor that contains 91% of ZnO at a temperature of 450C
composite;16;300;1;0;0;a composite gas sensor that contains 16% of ZnO at a temperature of 300C
composite;16;350;1.1;0;0;a composite gas sensor that contains 16% of ZnO at a temperature of 350C
composite;16;400;1.1;0;0;a composite gas sensor that contains 16% of ZnO at a temperature of 400C
composite;16;450;1;0;0;a composite gas sensor that contains 16% of ZnO at a temperature of 450C
composite;27;300;1;0;0;a composite gas sensor that contains 27% of ZnO at a temperature of 300C
composite;27;350;1;0;0;a composite gas sensor that contains 27% of ZnO at a temperature of 350C
composite;27;400;1.1;0;0;a composite gas sensor that contains 27% of ZnO at a temperature of 400C
composite;27;450;1;0;0;a composite gas sensor that contains 27% of ZnO at a temperature of 450C
composite;37;300;1.1;0;0;a composite gas sensor that contains 37% of ZnO at a temperature of 300C
composite;37;350;1.3;0;0;a composite gas sensor that contains 37% of ZnO at a temperature of 350C
composite;37;400;1.3;0;0;a composite gas sensor that contains 37% of ZnO at a temperature of 400C
composite;37;450;1.2;0;0;a composite gas sensor that contains 37% of ZnO at a temperature of 450C
composite;62;300;1.1;0;0;a composite gas sensor that contains 62% of ZnO at a temperature of 300C
composite;62;350;1.1;0;0;a composite gas sensor that contains 62% of ZnO at a temperature of 350C
composite;62;400;1.2;0;0;a composite gas sensor that contains 62% of ZnO at a temperature of 400C
composite;62;450;1.1;0;0;a composite gas sensor that contains 62% of ZnO at a temperature of 450C
composite;71;300;3.6;0;0;a composite gas sensor that contains 71% of ZnO at a temperature of 300C
composite;71;350;5;0;0;a composite gas sensor that contains 71% of ZnO at a temperature of 350C
composite;71;400;5.1;0;0;a composite gas sensor that contains 71% of ZnO at a temperature of 400C
composite;71;450;4.1;0;0;a composite gas sensor that contains 71% of ZnO at a temperature of 450C
composite;82;300;15;1;0;a composite gas sensor that contains 82% of ZnO at a temperature of 300C
composite;82;350;24;1;1;a composite gas sensor that contains 82% of ZnO at a temperature of 350C
composite;82;400;81.7;1;1;a composite gas sensor that contains 82% of ZnO at a temperature of 400C
composite;82;450;47.8;1;1;a composite gas sensor that contains 82% of ZnO at a temperature of 450C
composite;91;300;3;0;0;a composite gas sensor that contains 91% of ZnO at a temperature of 300C
composite;91;350;6;0;0;a composite gas sensor that contains 91% of ZnO at a temperature of 350C
composite;91;400;13.6;1;0;a composite gas sensor that contains 91% of ZnO at a temperature of 400C
composite;91;450;22.2;1;1;a composite gas sensor that contains 91% of ZnO at a temperature of 450C
