Repository: JorenBE/GPT-Challenge

# GPT-Challenge

| Dataset | Expert(s) | Affiliation | Data |
| -------- | -------- | -------- |-------- |
| Polymer Adhesion Energy | Jiale Shi, Jonathan Whitmer | University Of Notre Dame |[Download](experiments/01_materials/polymers_AdE/DatasetExplore/train_polymers.csv?raw=true)|
| Monomer Properties | <p>KJ. Schmidt,  Ben Blaiszik</p><p>Ian T. Foster</p>| <p>University of Chicago</p><p>Argonne National Laboratory</p> | [Download](experiments/01_materials/monomers/DatasetExplore/train_monomers.csv?raw=true) |
| Gas Uptake of MOFs | Hilal Daglar, Seda Keskin | Koç University | [Download](experiments/01_materials/GasUptake_MOFs/DatasetExplore/Helium.csv?raw=true) |
| Melting Point | Guillaume Godin | University of Orléans | [Download](experiments/01_materials/MeltingPoint/DatasetExplore/train_meltingPoint_noDuplicates.csv?raw=true) |
| Proteins | Lydia Good, Tuomas Knowles | University of Cambridge | [Download](experiments/01_materials/proteins/DatasetExplore/LLPS_all.csv?raw=true) |
| Activation energies of cycloadditions | Dennis Svatunek | TU Wien | [Download](experiments/02_reactions/ActivationEnergy_Click/DatasetExplore/ClickActivationE.csv?raw=true) |
| Catalyzed cleavage reaction  | Rubén Laplaza Solanas, Clemence Corminboeuf | EPFL | [Download](experiments/02_reactions/NiCatalysis/DatasetExplore/NiCatalysis.csv?raw=true) |
| Hydrogen Storage Capacity  | Andreas Zütel | EPFL | [Download](experiments/02_reactions/NiCatalysis/DatasetExplore/NiCatalysis.csv?raw=true) |
| MOFs - Photocatalytic water splitting  | Beatriz Mouriño | EPFL | [Download](experiments/02_reactions/MOFs_photocatalysis/MOFs_photocatalysis.csv?raw=true) |
| MOF synthesis | Francesca Nerli, Marco Taddei | Universitá di Pisa | [Download](experiments/02_reactions/MOF_synthesis/DatasetExplore/MOF_synthesis_train.csv?raw=true) |
| CO2 Adsorption of Biomasses | Hossein Mashhadimoslem | Iran University of Science and Technology (IUST) | [Download](experiments/02_reactions/Isomerisation_yield/DatasetExpore/Isomerisation_train.csv?raw=true) |
| Isomerisation Yield | Leander Choudhury, Jérôme Waser | EPFL | [Download](experiments/02_reactions/Isomerisation_yield/DatasetExpore/Isomerisation_train.csv?raw=true) |
| Polymerization Kinetics | Joren Van Herck, Tanja Junkers | Monash University | [Download](experiments/02_reactions/Polymerization_Kinetics/DatasetExplore/Polymerization.csv?raw=true) |
| MOFs - Photocatalytic Activity | Matthew Garvin, Neda Poudineh, Susana Garcia, Ruaraidh D. McIntosh | Heriot-Watt University | [Download](experiments/02_reactions/Polymerization_Kinetics/DatasetExplore/Polymerization.csv?raw=true) |

File: experiments/01_Materials_And_Properties/MgAlloys/DatasetExplore/Tabelle_MagLoad_mod.csv
Materials,Prozessbedingung,homogenized_temperature,homogenized_time,solutionized_temperature,solutionized_time,extrution_temperature,extrution_speed,extrusion_ratio,ECAE_temperature,ECAE_pass,Fe,Cu,Ni,Nd,Zn,Ca,Al,Sn,Mn,Si,Gd,Y,Zr,grain_size,grain_size_error,second_phase,second_phase_error,vpd
Mg,extruded,440,0.5,,,450,0.6,63,,,0.0015,0.0001,0.0002,0,0,0,0,0,0,0,0,0,0,131.4,76,0,0,0
Mg-0.5Nd,extruded,440,0.5,,,450,0.6,63,,,0.0082,0.0019,0.0003,0.68,0,0,0,0,0,0,0,0,0,24.7,9.8,0.5,1,60
Mg-2Nd,extruded,440,0.5,,,450,0.6,63,,,0.0026,0.0021,0.0011,2.39,0,0,0,0,0,0,0,0,0,19.8,8,1.4,0.2,60
Mg-5Nd,extruded,440,0.5,,,450,0.6,63,,,0.016,0.0024,0.0038,4.2,0,0,0,0,0,0,0,0,0,9.5,3.6,10.3,1,60
Mg-2Zn,heat-treated,315,48,315,5,,,,,,0,0,0,0,2,0,0,0,0,0,0,0,0,914.27,191.11,0.06,0,550
Mg-2Zn-0.1Cu,heat-treated,435,48,435,5,,,,,,0,0.1,0,0,2,0,0,0,0,0,0,0,0,459.52,90.52,0.53,0,680
Mg-2Zn-0.3Cu,heat-treated,435,48,435,5,,,,,,0,0.3,0,0,2,0,0,0,0,0,0,0,0,379.51,88.63,1.52,0,680
Mg-2Zn-0.5Cu,heat-treated,435,48,435,5,,,,,,0,0.5,0,0,2,0,0,0,0,0,0,0,0,321.42,54.11,2.07,0,680
Mg-2Zn-1Cu,heat-treated,435,48,435,5,,,,,,0,1,0,0,2,0,0,0,0,0,0,0,0,308.37,51.13,6.68,0,680
Mg-2Zn-3Cu,heat-treated,435,48,435,5,,,,,,0,3,0,0,2,0,0,0,0,0,0,0,0,247.46,33.77,10.46,0,680
Mg-2Zn,extruded,315,48,315,5,300,1,12,,,0,0,0,0,2,0,0,0,0,0,0,0,0,13.25,2.72,0.02,0,550
Mg-2Zn-0.1Cu,extruded,435,48,435,5,300,1,12,,,0,0.1,0,0,2,0,0,0,0,0,0,0,0,9.53,2.57,0.44,0,680
Mg-2Zn-0.3Cu,extruded,435,48,435,5,300,1,12,,,0,0.3,0,0,2,0,0,0,0,0,0,0,0,8.24,2.21,1.12,0,680
Mg-2Zn-0.5Cu,extruded,435,48,435,5,300,1,12,,,0,0.5,0,0,2,0,0,0,0,0,0,0,0,7.87,1.55,1.58,0,680
Mg-2Zn-1Cu,extruded,435,48,435,5,300,1,12,,,0,1,0,0,2,0,0,0,0,0,0,0,0,6.24,2.01,2.14,0,680
Mg-2Zn-3Cu,extruded,435,48,435,5,300,1,12,,,0,3,0,0,2,0,0,0,0,0,0,0,0,5.79,1.06,8.54,0,680
Mg–3Zn–0.3Ca ,as-cast,,,,,,,,,,0,0,0,0,3,0.3,0,0,0,0,0,0,0,97,6,2.4,0.4,50
Mg–3Zn–0.3Ca ,heat-treated,,,310,24,,,,,,0,0,0,0,3,0.3,0,0,0,0,0,0,0,114,7,1.7,0.2,50
Mg–3Zn–0.3Ca ,heat-treated,,,360,24,,,,,,0,0,0,0,3,0.3,0,0,0,0,0,0,0,129,9,1.5,0.1,50
Mg–3Zn–0.3Ca ,heat-treated,,,400,24,,,,,,0,0,0,0,3,0.3,0,0,0,0,0,0,0,151,5,1.3,0.3,50
Mg–3Zn–0.3Ca ,heat-treated,,,420,24,,,,,,0,0,0,0,3,0.3,0,0,0,0,0,0,0,166,8,0.7,0.3,50
Mg–3Zn–0.3Ca ,heat-treated,,,420,48,,,,,,0,0,0,0,3,0.3,0,0,0,0,0,0,0,180,7,0.2,0.1,50
Mg–3Zn–0.3Ca ,heat-treated,,,450,24,,,,,,0,0,0,0,3,0.3,0,0,0,0,0,0,0,193,9,0.08,0.03,50
Mg–3Zn–0.3Ca ,heat-treated,,,450,48,,,,,,0,0,0,0,3,0.3,0,0,0,0,0,0,0,214,10,0.06,0.01,50
Mg-0.5Mn-0.5Ca,extruded,280,0.5,,,260,5,10,,,0,0,0,0,0,0.39,0,0,0.52,0,0,0,0,2.8,,2.2,0.4,-96.23
Mg-0.5Mn-0.5Ca-2Al,extruded,280,0.5,,,260,5,10,,,0,0,0,0,0,0.42,2.38,0,0.48,0,0,0,0,1.95,,8,1.1,533.675
Mg-0.5Mn-0.5Ca-9Sn,extruded,280,0.5,,,260,5,10,,,0,0,0,0,0,0.49,0,9.14,0.54,0,0,0,0,2.91,,23.1,4,254.92
Mg-0.5Mn-0.5Ca-4Zn,extruded,280,0.5,,,260,5,10,,,0,0,0,0,3.9,0.44,0,0,0.56,0,0,0,0,2.47,,8.7,1.1,396.05
Mg-1Ca,as-cast,,,,,,,,,,0.0023,0,0,0,0,0.8533,0.0072,0,0.0126,0.0158,0,0,0,85,11,5.1,1.2,-126
Mg-1Ca-2Zn,as-cast,,,,,,,,,,0.0035,0,0,0,1.7242,0.8641,0.0056,0,0.0148,0.0203,0,0,0,65,9,10.7,1.1,-38
Mg-1Ca-5Zn,as-cast,,,,,,,,,,0.0105,0,0,0,4.6224,0.8674,0.0089,0,0.0156,0.0187,0,0,0,55,10,11.7,1.5,50
Mg-1Ca-8Zn,as-cast,,,,,,,,,,0.0085,0,0,0,7.5626,0.8554,0.0065,0,0.0128,0.0212,0,0,0,38,7,12.2,1.3,50
Mg-2Zn-0.5Nd,extruded,325,10,,,390,10,64,,,0,0,0,0.5,2,0,0,0,0,0,0,0,0,15.9,5,6.22,0,-400
Mg-2Zn-0.5Nd,ECAE,325,10,,,390,10,64,300,4,0,0,0,0.5,2,0,0,0,0,0,0,0,0,20.2,6,5.45,0,-400
Mg-2Zn-0.5Nd,ECAE,325,10,,,390,10,64,350,4,0,0,0,0.5,2,0,0,0,0,0,0,0,0,25,2,6.29,0,-400
Mg-9Al,as-cast,,,,,,,,,,0.0155,0.0003,0.0002,0,0,0,12.7,0,0.0045,0,0,0,0,66,7,19.9,1.33,54.6
Mg-9Al-0.5Mn,as-cast,,,,,,,,,,0.011,0.0005,0.0004,0,0,0,7.3,0,0.424,0,0,0,0,115,19,5.94,0.83,63.8
Mg-9Al-0.25Nd,as-cast,,,,,,,,,,0.019,0.0014,0.0002,0.25,0,0,7,0,0.003,0,0,0,0,102,11,3.93,0.54,57
Mg-9Al-0.5Ca,as-cast,,,,,,,,,,0.002,0.0007,0.0002,0,0,0.31,8.7,0,0.0235,0,0,0,0,57,3,9.121,1.6,53
Mg-9Al-0.5Y,as-cast,,,,,,,,,,0.0071,0.0019,0.0002,0,0,0,7.4,0,0.0102,0,0,0.45,0,220,20,6.53,1.43,27.8
Mg-9Al-0.5Sn,as-cast,,,,,,,,,,0.0077,0.001,0.0002,0,0,0,8.2,0.38,0.03,0,0,0,0,53,4,7.854,0.716,53.5
Mg-2Zn-0.6Zr,as-cast,,,,,,,,,,0,0,0,0,1.87,0,0,0,0,0,0,0,0.54,102,3,0.18,0.08,900
Mg-2Zn-0.6Zr-0.2Nd,as-cast,,,,,,,,,,0,0,0,0.18,1.91,0,0,0,0,0,0,0,0.55,156,6,1.12,0.19,-400
Mg-2Zn-0.6Zr-0.6Nd,as-cast,,,,,,,,,,0,0,0,0.56,1.94,0,0,0,0,0,0,0,0.52,131,4,2.85,0.27,-400
Mg-2Zn-0.6Zr-1Nd,as-cast,,,,,,,,,,0,0,0,0.91,1.9,0,0,0,0,0,0,0,0.58,109,3,4.21,0.22,-400
Mg-9Al,as-cast,,,,,,,,,,0.0155,0.00029,0.0002,0,0,0,12.7,0,0.0046,0,0,0,0,66,7,15.3,2,50
Mg-9Al-0.5Ca,as-cast,,,,,,,,,,0.002,0.00072,0.0002,0,0,0.31,8.7,0,0.0235,0,0,0,0,57,3,9.9,0.3,12
Mg-9Al-1Ca,as-cast,,,,,,,,,,0.0251,0.00352,0.0002,0,0,1.12,11.9,0,0.039,0,0,0,0,112,10,11.1,0.11,30
Mg-9Al-2Ca,as-cast,,,,,,,,,,0.013,0.00253,0.0002,0,0,1.54,8.8,0,0.033,0,0,0,0,115,11,9,0.8,37.7
Mg-9Al-0.5Mn,as-cast,,,,,,,,,,0.011,0.0005,0.0004,0,0,0,7.3,0,0.42,0,0,0,0,115,19,5.8,0.7,60
Mg-9Al-0.5Mn-0.5Ca,as-cast,,,,,,,,,,0.0028,0.00361,0.0002,0,0,0.36,8.4,0,0.3,0,0,0,0,99,3,6.3,0.6,28.8
Mg-9Al-0.5Mn-1Ca,as-cast,,,,,,,,,,0.0044,0.00219,0.0002,0,0,0.85,9,0,0.4,0,0,0,0,145,10,6.4,1,38
Mg-9Al-0.5Mn-2Ca,as-cast,,,,,,,,,,0.0058,0.00227,0.0002,0,0,1.64,10.1,0,0.36,0,0,0,0,99,4,9.1,1.4,44
Mg-2Gd,extruded,,,525,8,350,12.5,25,,,0.002,0.0007,0.0013,0,0,0,0,0,0,0,1.97,0,0,3.6,0,0.29,0.5,?
Mg-2Gd,extruded,,,525,8,350,20,25,,,0.002,0.0007,0.0013,0,0,0,0,0,0,0,1.97,0,0,5.7,0,0.56,0.3,?
Mg-2Gd,extruded,,,525,8,350,40,25,,,0.002,0.0007,0.0013,0,0,0,0,0,0,0,1.97,0,0,10.4,0,0.59,0.6,?
Mg-2Gd,extruded,,,525,8,400,12.5,25,,,0.002,0.0007,0.0013,0,0,0,0,0,0,0,1.97,0,0,7.8,0,0.44,0.15,?
Mg-2Gd,extruded,,,525,8,400,20,25,,,0.002,0.0007,0.0013,0,0,0,0,0,0,0,1.97,0,0,11,0,0.39,0.19,?
Mg-2Gd,extruded,,,525,8,400,40,25,,,0.002,0.0007,0.0013,0,0,0,0,0,0,0,1.97,0,0,15.5,0,0.98,0.1,?
Mg-2Gd,extruded,,,525,8,450,12.5,25,,,0.002,0.0007,0.0013,0,0,0,0,0,0,0,1.97,0,0,14,0,0.96,0.73,?
Mg-2Gd,extruded,,,525,8,450,20,25,,,0.002,0.0007,0.0013,0,0,0,0,0,0,0,1.97,0,0,18,0,1.14,0.47,?
Mg-2Gd,extruded,,,525,8,450,40,25,,,0.002,0.0007,0.0013,0,0,0,0,0,0,0,1.97,0,0,24.8,0,0.55,0.52,?
Mg-5Gd,extruded,,,525,8,350,12.5,25,,,0.0049,0.0007,0.0013,0,0,0,0,0,0,0,4.82,0,0,4.3,0,0.29,0.7,?
Mg-5Gd,extruded,,,525,8,350,40,25,,,0.0049,0.0007,0.0013,0,0,0,0,0,0,0,4.82,0,0,13.3,0,0.69,0.17,?
Mg-5Gd,extruded,,,525,8,400,12.5,25,,,0.0049,0.0007,0.0013,0,0,0,0,0,0,0,4.82,0,0,7.6,0,0.78,0.26,?
Mg-5Gd,extruded,,,525,8,400,20,25,,,0.0049,0.0007,0.0013,0,0,0,0,0,0,0,4.82,0,0,12.1,0,0.44,0.34,?
Mg-5Gd,extruded,,,525,8,400,40,25,,,0.0049,0.0007,0.0013,0,0,0,0,0,0,0,4.82,0,0,21.4,0,0.7,0.3,?
Mg-5Gd,extruded,,,525,8,450,12.5,25,,,0.0049,0.0007,0.0013,0,0,0,0,0,0,0,4.82,0,0,12.5,0,0.65,0.34,?
Mg-5Gd,extruded,,,525,8,450,20,25,,,0.0049,0.0007,0.0013,0,0,0,0,0,0,0,4.82,0,0,20,0,0.85,0.38,?
Mg-5Gd,extruded,,,525,8,450,40,25,,,0.0049,0.0007,0.0013,0,0,0,0,0,0,0,4.82,0,0,28.3,0,0.65,0.42,?
Mg-10Gd,extruded,,,525,8,350,12.5,25,,,0.0119,0.0007,0.0013,0,0,0,0,0,0,0,9.62,0,0,5.1,0,0.75,0.41,?
Mg-10Gd,extruded,,,525,8,350,20,25,,,0.0119,0.0007,0.0013,0,0,0,0,0,0,0,9.62,0,0,10.3,0,0.48,0.21,?
Mg-10Gd,extruded,,,525,8,350,40,25,,,0.0119,0.0007,0.0013,0,0,0,0,0,0,0,9.62,0,0,15.1,0,0.49,0.08,?
Mg-10Gd,extruded,,,525,8,400,12.5,25,,,0.0119,0.0007,0.0013,0,0,0,0,0,0,0,9.62,0,0,8,0,0.4,0.38,?
Mg-10Gd,extruded,,,525,8,400,20,25,,,0.0119,0.0007,0.0013,0,0,0,0,0,0,0,9.62,0,0,15.3,0,0.37,0.29,?
Mg-10Gd,extruded,,,525,8,400,40,25,,,0.0119,0.0007,0.0013,0,0,0,0,0,0,0,9.62,0,0,22.4,0,0.6,0.21,?
Mg-10Gd,extruded,,,525,8,450,12.5,25,,,0.0119,0.0007,0.0013,0,0,0,0,0,0,0,9.62,0,0,11.7,0,0.73,0.25,?
Mg-10Gd,extruded,,,525,8,450,20,25,,,0.0119,0.0007,0.0013,0,0,0,0,0,0,0,9.62,0,0,18.6,0,0.93,0.33,?
Mg-10Gd,extruded,,,525,8,450,40,25,,,0.0119,0.0007,0.0013,0,0,0,0,0,0,0,9.62,0,0,25.7,0,0.38,0.15,?
Mg-5Gd,extruded,,,525,6,400,0.7,84,,,0,0,0,0,0,0,0,0,0,0,5,0,0,51.78,10.91,0.25,0.03,?
Mg-10Gd,extruded,,,525,6,400,0.52,84,,,0,0,0,0,0,0,0,0,0,0,5,0,0,26.67,1.3,0.56,0.08,?
