Repository: JorenBE/GPT-Challenge

# GPT-Challenge

| Dataset | Expert(s) | Affiliation | Data |
| -------- | -------- | -------- |-------- |
| Polymer Adhesion Energy | Jiale Shi, Jonathan Whitmer | University Of Notre Dame |[Download](experiments/01_materials/polymers_AdE/DatasetExplore/train_polymers.csv?raw=true)|
| Monomer Properties | <p>KJ. Schmidt,  Ben Blaiszik</p><p>Ian T. Foster</p>| <p>University of Chicago</p><p>Argonne National Laboratory</p> | [Download](experiments/01_materials/monomers/DatasetExplore/train_monomers.csv?raw=true) |
| Gas Uptake of MOFs | Hilal Daglar, Seda Keskin | Koç University | [Download](experiments/01_materials/GasUptake_MOFs/DatasetExplore/Helium.csv?raw=true) |
| Melting Point | Guillaume Godin | University of Orléans | [Download](experiments/01_materials/MeltingPoint/DatasetExplore/train_meltingPoint_noDuplicates.csv?raw=true) |
| Proteins | Lydia Good, Tuomas Knowles | University of Cambridge | [Download](experiments/01_materials/proteins/DatasetExplore/LLPS_all.csv?raw=true) |
| Activation energies of cycloadditions | Dennis Svatunek | TU Wien | [Download](experiments/02_reactions/ActivationEnergy_Click/DatasetExplore/ClickActivationE.csv?raw=true) |
| Catalyzed cleavage reaction  | Rubén Laplaza Solanas, Clemence Corminboeuf | EPFL | [Download](experiments/02_reactions/NiCatalysis/DatasetExplore/NiCatalysis.csv?raw=true) |
| Hydrogen Storage Capacity  | Andreas Zütel | EPFL | [Download](experiments/02_reactions/NiCatalysis/DatasetExplore/NiCatalysis.csv?raw=true) |
| MOFs - Photocatalytic water splitting  | Beatriz Mouriño | EPFL | [Download](experiments/02_reactions/MOFs_photocatalysis/MOFs_photocatalysis.csv?raw=true) |
| MOF synthesis | Francesca Nerli, Marco Taddei | Universitá di Pisa | [Download](experiments/02_reactions/MOF_synthesis/DatasetExplore/MOF_synthesis_train.csv?raw=true) |
| CO2 Adsorption of Biomasses | Hossein Mashhadimoslem | Iran University of Science and Technology (IUST) | [Download](experiments/02_reactions/Isomerisation_yield/DatasetExpore/Isomerisation_train.csv?raw=true) |
| Isomerisation Yield | Leander Choudhury, Jérôme Waser | EPFL | [Download](experiments/02_reactions/Isomerisation_yield/DatasetExpore/Isomerisation_train.csv?raw=true) |
| Polymerization Kinetics | Joren Van Herck, Tanja Junkers | Monash University | [Download](experiments/02_reactions/Polymerization_Kinetics/DatasetExplore/Polymerization.csv?raw=true) |
| MOFs - Photocatalytic Activity | Matthew Garvin, Neda Poudineh, Susana Garcia, Ruaraidh D. McIntosh | Heriot-Watt University | [Download](experiments/02_reactions/Polymerization_Kinetics/DatasetExplore/Polymerization.csv?raw=true) |

File: experiments/01_materials/MgAlloys/DatasetExplore/HEREON_extruded_final.csv
,Materials,Prozessbedingung,homogenized_temperature,homogenized_time,solutionized_temperature,solutionized_time,extrution_temperature,extrution_speed,extrusion_ratio,ECAE_temperature,ECAE_pass,Fe,Cu,Ni,Nd,Zn,Ca,Al,Sn,Mn,Si,Gd,Y,Zr,grain_size,grain_size_error,second_phase,second_phase_error,vpd,grain_size_bin,grain_size_bin_25.7,second_phase_bin_1.14,concentration_string,total_string,second_phase_bin
0,Mg,extruded,440.0,0.5,,,450.0,0.6,63.0,,,0.0015,0.0001,0.0002,0.0,0.0,0.0,0.0,0.0,0.0,0.0,0.0,0.0,0.0,131.4,76.0,0.0,0.0,0,1,1,0,"0.0015 Fe, 0.0001 Cu, 0.0002 Ni, 0.0 Nd, 0.0 Zn, 0.0 Ca, 0.0 Al, 0.0 Sn, 0.0 Mn, 0.0 Si, 0.0 Gd, 0.0 Y, 0.0 Zr","A alloy witht the following paramters; extruded, homogenized temperature 440.0, homogenized time 0.5, solutionized time nan, solutized temperature nan, extrusion temperature 450.0, extrusion speed 0.6, extrusion ratio 63.0, concentrations 0.0015 Fe, 0.0001 Cu, 0.0002 Ni, 0.0 Nd, 0.0 Zn, 0.0 Ca, 0.0 Al, 0.0 Sn, 0.0 Mn, 0.0 Si, 0.0 Gd, 0.0 Y, 0.0 Zr",0
1,Mg-0.5Nd,extruded,440.0,0.5,,,450.0,0.6,63.0,,,0.0082,0.0019,0.0003,0.68,0.0,0.0,0.0,0.0,0.0,0.0,0.0,0.0,0.0,24.7,9.8,0.5,1.0,60,1,0,0,"0.0082 Fe, 0.0019 Cu, 0.0003 Ni, 0.68 Nd, 0.0 Zn, 0.0 Ca, 0.0 Al, 0.0 Sn, 0.0 Mn, 0.0 Si, 0.0 Gd, 0.0 Y, 0.0 Zr","A alloy witht the following paramters; extruded, homogenized temperature 440.0, homogenized time 0.5, solutionized time nan, solutized temperature nan, extrusion temperature 450.0, extrusion speed 0.6, extrusion ratio 63.0, concentrations 0.0082 Fe, 0.0019 Cu, 0.0003 Ni, 0.68 Nd, 0.0 Zn, 0.0 Ca, 0.0 Al, 0.0 Sn, 0.0 Mn, 0.0 Si, 0.0 Gd, 0.0 Y, 0.0 Zr",0
2,Mg-2Nd,extruded,440.0,0.5,,,450.0,0.6,63.0,,,0.0026,0.0021,0.0011,2.39,0.0,0.0,0.0,0.0,0.0,0.0,0.0,0.0,0.0,19.8,8.0,1.4,0.2,60,1,0,1,"0.0026 Fe, 0.0021 Cu, 0.0011 Ni, 2.39 Nd, 0.0 Zn, 0.0 Ca, 0.0 Al, 0.0 Sn, 0.0 Mn, 0.0 Si, 0.0 Gd, 0.0 Y, 0.0 Zr","A alloy witht the following paramters; extruded, homogenized temperature 440.0, homogenized time 0.5, solutionized time nan, solutized temperature nan, extrusion temperature 450.0, extrusion speed 0.6, extrusion ratio 63.0, concentrations 0.0026 Fe, 0.0021 Cu, 0.0011 Ni, 2.39 Nd, 0.0 Zn, 0.0 Ca, 0.0 Al, 0.0 Sn, 0.0 Mn, 0.0 Si, 0.0 Gd, 0.0 Y, 0.0 Zr",1
3,Mg-5Nd,extruded,440.0,0.5,,,450.0,0.6,63.0,,,0.016,0.0024,0.0038,4.2,0.0,0.0,0.0,0.0,0.0,0.0,0.0,0.0,0.0,9.5,3.6,10.3,1.0,60,0,0,1,"0.016 Fe, 0.0024 Cu, 0.0038 Ni, 4.2 Nd, 0.0 Zn, 0.0 Ca, 0.0 Al, 0.0 Sn, 0.0 Mn, 0.0 Si, 0.0 Gd, 0.0 Y, 0.0 Zr","A alloy witht the following paramters; extruded, homogenized temperature 440.0, homogenized time 0.5, solutionized time nan, solutized temperature nan, extrusion temperature 450.0, extrusion speed 0.6, extrusion ratio 63.0, concentrations 0.016 Fe, 0.0024 Cu, 0.0038 Ni, 4.2 Nd, 0.0 Zn, 0.0 Ca, 0.0 Al, 0.0 Sn, 0.0 Mn, 0.0 Si, 0.0 Gd, 0.0 Y, 0.0 Zr",1
10,Mg-2Zn,extruded,315.0,48.0,315.0,5.0,300.0,1.0,12.0,,,0.0,0.0,0.0,0.0,2.0,0.0,0.0,0.0,0.0,0.0,0.0,0.0,0.0,13.25,2.72,0.02,0.0,550,1,0,0,"0.0 Fe, 0.0 Cu, 0.0 Ni, 0.0 Nd, 2.0 Zn, 0.0 Ca, 0.0 Al, 0.0 Sn, 0.0 Mn, 0.0 Si, 0.0 Gd, 0.0 Y, 0.0 Zr","A alloy witht the following paramters; extruded, homogenized temperature 315.0, homogenized time 48.0, solutionized time 5.0, solutized temperature 315.0, extrusion temperature 300.0, extrusion speed 1.0, extrusion ratio 12.0, concentrations 0.0 Fe, 0.0 Cu, 0.0 Ni, 0.0 Nd, 2.0 Zn, 0.0 Ca, 0.0 Al, 0.0 Sn, 0.0 Mn, 0.0 Si, 0.0 Gd, 0.0 Y, 0.0 Zr",0
11,Mg-2Zn-0.1Cu,extruded,435.0,48.0,435.0,5.0,300.0,1.0,12.0,,,0.0,0.1,0.0,0.0,2.0,0.0,0.0,0.0,0.0,0.0,0.0,0.0,0.0,9.53,2.57,0.44,0.0,680,0,0,0,"0.0 Fe, 0.1 Cu, 0.0 Ni, 0.0 Nd, 2.0 Zn, 0.0 Ca, 0.0 Al, 0.0 Sn, 0.0 Mn, 0.0 Si, 0.0 Gd, 0.0 Y, 0.0 Zr","A alloy witht the following paramters; extruded, homogenized temperature 435.0, homogenized time 48.0, solutionized time 5.0, solutized temperature 435.0, extrusion temperature 300.0, extrusion speed 1.0, extrusion ratio 12.0, concentrations 0.0 Fe, 0.1 Cu, 0.0 Ni, 0.0 Nd, 2.0 Zn, 0.0 Ca, 0.0 Al, 0.0 Sn, 0.0 Mn, 0.0 Si, 0.0 Gd, 0.0 Y, 0.0 Zr",0
12,Mg-2Zn-0.3Cu,extruded,435.0,48.0,435.0,5.0,300.0,1.0,12.0,,,0.0,0.3,0.0,0.0,2.0,0.0,0.0,0.0,0.0,0.0,0.0,0.0,0.0,8.24,2.21,1.12,0.0,680,0,0,0,"0.0 Fe, 0.3 Cu, 0.0 Ni, 0.0 Nd, 2.0 Zn, 0.0 Ca, 0.0 Al, 0.0 Sn, 0.0 Mn, 0.0 Si, 0.0 Gd, 0.0 Y, 0.0 Zr","A alloy witht the following paramters; extruded, homogenized temperature 435.0, homogenized time 48.0, solutionized time 5.0, solutized temperature 435.0, extrusion temperature 300.0, extrusion speed 1.0, extrusion ratio 12.0, concentrations 0.0 Fe, 0.3 Cu, 0.0 Ni, 0.0 Nd, 2.0 Zn, 0.0 Ca, 0.0 Al, 0.0 Sn, 0.0 Mn, 0.0 Si, 0.0 Gd, 0.0 Y, 0.0 Zr",1
13,Mg-2Zn-0.5Cu,extruded,435.0,48.0,435.0,5.0,300.0,1.0,12.0,,,0.0,0.5,0.0,0.0,2.0,0.0,0.0,0.0,0.0,0.0,0.0,0.0,0.0,7.87,1.55,1.58,0.0,680,0,0,1,"0.0 Fe, 0.5 Cu, 0.0 Ni, 0.0 Nd, 2.0 Zn, 0.0 Ca, 0.0 Al, 0.0 Sn, 0.0 Mn, 0.0 Si, 0.0 Gd, 0.0 Y, 0.0 Zr","A alloy witht the following paramters; extruded, homogenized temperature 435.0, homogenized time 48.0, solutionized time 5.0, solutized temperature 435.0, extrusion temperature 300.0, extrusion speed 1.0, extrusion ratio 12.0, concentrations 0.0 Fe, 0.5 Cu, 0.0 Ni, 0.0 Nd, 2.0 Zn, 0.0 Ca, 0.0 Al, 0.0 Sn, 0.0 Mn, 0.0 Si, 0.0 Gd, 0.0 Y, 0.0 Zr",1
14,Mg-2Zn-1Cu,extruded,435.0,48.0,435.0,5.0,300.0,1.0,12.0,,,0.0,1.0,0.0,0.0,2.0,0.0,0.0,0.0,0.0,0.0,0.0,0.0,0.0,6.24,2.01,2.14,0.0,680,0,0,1,"0.0 Fe, 1.0 Cu, 0.0 Ni, 0.0 Nd, 2.0 Zn, 0.0 Ca, 0.0 Al, 0.0 Sn, 0.0 Mn, 0.0 Si, 0.0 Gd, 0.0 Y, 0.0 Zr","A alloy witht the following paramters; extruded, homogenized temperature 435.0, homogenized time 48.0, solutionized time 5.0, solutized temperature 435.0, extrusion temperature 300.0, extrusion speed 1.0, extrusion ratio 12.0, concentrations 0.0 Fe, 1.0 Cu, 0.0 Ni, 0.0 Nd, 2.0 Zn, 0.0 Ca, 0.0 Al, 0.0 Sn, 0.0 Mn, 0.0 Si, 0.0 Gd, 0.0 Y, 0.0 Zr",1
15,Mg-2Zn-3Cu,extruded,435.0,48.0,435.0,5.0,300.0,1.0,12.0,,,0.0,3.0,0.0,0.0,2.0,0.0,0.0,0.0,0.0,0.0,0.0,0.0,0.0,5.79,1.06,8.54,0.0,680,0,0,1,"0.0 Fe, 3.0 Cu, 0.0 Ni, 0.0 Nd, 2.0 Zn, 0.0 Ca, 0.0 Al, 0.0 Sn, 0.0 Mn, 0.0 Si, 0.0 Gd, 0.0 Y, 0.0 Zr","A alloy witht the following paramters; extruded, homogenized temperature 435.0, homogenized time 48.0, solutionized time 5.0, solutized temperature 435.0, extrusion temperature 300.0, extrusion speed 1.0, extrusion ratio 12.0, concentrations 0.0 Fe, 3.0 Cu, 0.0 Ni, 0.0 Nd, 2.0 Zn, 0.0 Ca, 0.0 Al, 0.0 Sn, 0.0 Mn, 0.0 Si, 0.0 Gd, 0.0 Y, 0.0 Zr",1
24,Mg-0.5Mn-0.5Ca,extruded,280.0,0.5,,,260.0,5.0,10.0,,,0.0,0.0,0.0,0.0,0.0,0.39,0.0,0.0,0.52,0.0,0.0,0.0,0.0,2.8,,2.2,0.4,-96.23,0,0,1,"0.0 Fe, 0.0 Cu, 0.0 Ni, 0.0 Nd, 0.0 Zn, 0.39 Ca, 0.0 Al, 0.0 Sn, 0.52 Mn, 0.0 Si, 0.0 Gd, 0.0 Y, 0.0 Zr","A alloy witht the following paramters; extruded, homogenized temperature 280.0, homogenized time 0.5, solutionized time nan, solutized temperature nan, extrusion temperature 260.0, extrusion speed 5.0, extrusion ratio 10.0, concentrations 0.0 Fe, 0.0 Cu, 0.0 Ni, 0.0 Nd, 0.0 Zn, 0.39 Ca, 0.0 Al, 0.0 Sn, 0.52 Mn, 0.0 Si, 0.0 Gd, 0.0 Y, 0.0 Zr",1
25,Mg-0.5Mn-0.5Ca-2Al,extruded,280.0,0.5,,,260.0,5.0,10.0,,,0.0,0.0,0.0,0.0,0.0,0.42,2.38,0.0,0.48,0.0,0.0,0.0,0.0,1.95,,8.0,1.1,533.675,0,0,1,"0.0 Fe, 0.0 Cu, 0.0 Ni, 0.0 Nd, 0.0 Zn, 0.42 Ca, 2.38 Al, 0.0 Sn, 0.48 Mn, 0.0 Si, 0.0 Gd, 0.0 Y, 0.0 Zr","A alloy witht the following paramters; extruded, homogenized temperature 280.0, homogenized time 0.5, solutionized time nan, solutized temperature nan, extrusion temperature 260.0, extrusion speed 5.0, extrusion ratio 10.0, concentrations 0.0 Fe, 0.0 Cu, 0.0 Ni, 0.0 Nd, 0.0 Zn, 0.42 Ca, 2.38 Al, 0.0 Sn, 0.48 Mn, 0.0 Si, 0.0 Gd, 0.0 Y, 0.0 Zr",1
26,Mg-0.5Mn-0.5Ca-9Sn,extruded,280.0,0.5,,,260.0,5.0,10.0,,,0.0,0.0,0.0,0.0,0.0,0.49,0.0,9.14,0.54,0.0,0.0,0.0,0.0,2.91,,23.1,4.0,254.92,0,0,1,"0.0 Fe, 0.0 Cu, 0.0 Ni, 0.0 Nd, 0.0 Zn, 0.49 Ca, 0.0 Al, 9.14 Sn, 0.54 Mn, 0.0 Si, 0.0 Gd, 0.0 Y, 0.0 Zr","A alloy witht the following paramters; extruded, homogenized temperature 280.0, homogenized time 0.5, solutionized time nan, solutized temperature nan, extrusion temperature 260.0, extrusion speed 5.0, extrusion ratio 10.0, concentrations 0.0 Fe, 0.0 Cu, 0.0 Ni, 0.0 Nd, 0.0 Zn, 0.49 Ca, 0.0 Al, 9.14 Sn, 0.54 Mn, 0.0 Si, 0.0 Gd, 0.0 Y, 0.0 Zr",1
27,Mg-0.5Mn-0.5Ca-4Zn,extruded,280.0,0.5,,,260.0,5.0,10.0,,,0.0,0.0,0.0,0.0,3.9,0.44,0.0,0.0,0.56,0.0,0.0,0.0,0.0,2.47,,8.7,1.1,396.05,0,0,1,"0.0 Fe, 0.0 Cu, 0.0 Ni, 0.0 Nd, 3.9 Zn, 0.44 Ca, 0.0 Al, 0.0 Sn, 0.56 Mn, 0.0 Si, 0.0 Gd, 0.0 Y, 0.0 Zr","A alloy witht the following paramters; extruded, homogenized temperature 280.0, homogenized time 0.5, solutionized time nan, solutized temperature nan, extrusion temperature 260.0, extrusion speed 5.0, extrusion ratio 10.0, concentrations 0.0 Fe, 0.0 Cu, 0.0 Ni, 0.0 Nd, 3.9 Zn, 0.44 Ca, 0.0 Al, 0.0 Sn, 0.56 Mn, 0.0 Si, 0.0 Gd, 0.0 Y, 0.0 Zr",1
32,Mg-2Zn-0.5Nd,extruded,325.0,10.0,,,390.0,10.0,64.0,,,0.0,0.0,0.0,0.5,2.0,0.0,0.0,0.0,0.0,0.0,0.0,0.0,0.0,15.9,5.0,6.22,0.0,-400,1,0,1,"0.0 Fe, 0.0 Cu, 0.0 Ni, 0.5 Nd, 2.0 Zn, 0.0 Ca, 0.0 Al, 0.0 Sn, 0.0 Mn, 0.0 Si, 0.0 Gd, 0.0 Y, 0.0 Zr","A alloy witht the following paramters; extruded, homogenized temperature 325.0, homogenized time 10.0, solutionized time nan, solutized temperature nan, extrusion temperature 390.0, extrusion speed 10.0, extrusion ratio 64.0, concentrations 0.0 Fe, 0.0 Cu, 0.0 Ni, 0.5 Nd, 2.0 Zn, 0.0 Ca, 0.0 Al, 0.0 Sn, 0.0 Mn, 0.0 Si, 0.0 Gd, 0.0 Y, 0.0 Zr",1
53,Mg-2Gd,extruded,,,525.0,8.0,350.0,12.5,25.0,,,0.002,0.0007,0.0013,0.0,0.0,0.0,0.0,0.0,0.0,0.0,1.97,0.0,0.0,3.6,0.0,0.29,0.5,?,0,0,0,"0.002 Fe, 0.0007 Cu, 0.0013 Ni, 0.0 Nd, 0.0 Zn, 0.0 Ca, 0.0 Al, 0.0 Sn, 0.0 Mn, 0.0 Si, 1.97 Gd, 0.0 Y, 0.0 Zr","A alloy witht the following paramters; extruded, homogenized temperature nan, homogenized time nan, solutionized time 8.0, solutized temperature 525.0, extrusion temperature 350.0, extrusion speed 12.5, extrusion ratio 25.0, concentrations 0.002 Fe, 0.0007 Cu, 0.0013 Ni, 0.0 Nd, 0.0 Zn, 0.0 Ca, 0.0 Al, 0.0 Sn, 0.0 Mn, 0.0 Si, 1.97 Gd, 0.0 Y, 0.0 Zr",0
54,Mg-2Gd,extruded,,,525.0,8.0,350.0,20.0,25.0,,,0.002,0.0007,0.0013,0.0,0.0,0.0,0.0,0.0,0.0,0.0,1.97,0.0,0.0,5.7,0.0,0.56,0.3,?,0,0,0,"0.002 Fe, 0.0007 Cu, 0.0013 Ni, 0.0 Nd, 0.0 Zn, 0.0 Ca, 0.0 Al, 0.0 Sn, 0.0 Mn, 0.0 Si, 1.97 Gd, 0.0 Y, 0.0 Zr","A alloy witht the following paramters; extruded, homogenized temperature nan, homogenized time nan, solutionized time 8.0, solutized temperature 525.0, extrusion temperature 350.0, extrusion speed 20.0, extrusion ratio 25.0, concentrations 0.002 Fe, 0.0007 Cu, 0.0013 Ni, 0.0 Nd, 0.0 Zn, 0.0 Ca, 0.0 Al, 0.0 Sn, 0.0 Mn, 0.0 Si, 1.97 Gd, 0.0 Y, 0.0 Zr",0
55,Mg-2Gd,extruded,,,525.0,8.0,350.0,40.0,25.0,,,0.002,0.0007,0.0013,0.0,0.0,0.0,0.0,0.0,0.0,0.0,1.97,0.0,0.0,10.4,0.0,0.59,0.6,?,0,0,0,"0.002 Fe, 0.0007 Cu, 0.0013 Ni, 0.0 Nd, 0.0 Zn, 0.0 Ca, 0.0 Al, 0.0 Sn, 0.0 Mn, 0.0 Si, 1.97 Gd, 0.0 Y, 0.0 Zr","A alloy witht the following paramters; extruded, homogenized temperature nan, homogenized time nan, solutionized time 8.0, solutized temperature 525.0, extrusion temperature 350.0, extrusion speed 40.0, extrusion ratio 25.0, concentrations 0.002 Fe, 0.0007 Cu, 0.0013 Ni, 0.0 Nd, 0.0 Zn, 0.0 Ca, 0.0 Al, 0.0 Sn, 0.0 Mn, 0.0 Si, 1.97 Gd, 0.0 Y, 0.0 Zr",0
56,Mg-2Gd,extruded,,,525.0,8.0,400.0,12.5,25.0,,,0.002,0.0007,0.0013,0.0,0.0,0.0,0.0,0.0,0.0,0.0,1.97,0.0,0.0,7.8,0.0,0.44,0.15,?,0,0,0,"0.002 Fe, 0.0007 Cu, 0.0013 Ni, 0.0 Nd, 0.0 Zn, 0.0 Ca, 0.0 Al, 0.0 Sn, 0.0 Mn, 0.0 Si, 1.97 Gd, 0.0 Y, 0.0 Zr","A alloy witht the following paramters; extruded, homogenized temperature nan, homogenized time nan, solutionized time 8.0, solutized temperature 525.0, extrusion temperature 400.0, extrusion speed 12.5, extrusion ratio 25.0, concentrations 0.002 Fe, 0.0007 Cu, 0.0013 Ni, 0.0 Nd, 0.0 Zn, 0.0 Ca, 0.0 Al, 0.0 Sn, 0.0 Mn, 0.0 Si, 1.97 Gd, 0.0 Y, 0.0 Zr",0
57,Mg-2Gd,extruded,,,525.0,8.0,400.0,20.0,25.0,,,0.002,0.0007,0.0013,0.0,0.0,0.0,0.0,0.0,0.0,0.0,1.97,0.0,0.0,11.0,0.0,0.39,0.19,?,0,0,0,"0.002 Fe, 0.0007 Cu, 0.0013 Ni, 0.0 Nd, 0.0 Zn, 0.0 Ca, 0.0 Al, 0.0 Sn, 0.0 Mn, 0.0 Si, 1.97 Gd, 0.0 Y, 0.0 Zr","A alloy witht the following paramters; extruded, homogenized temperature nan, homogenized time nan, solutionized time 8.0, solutized temperature 525.0, extrusion temperature 400.0, extrusion speed 20.0, extrusion ratio 25.0, concentrations 0.002 Fe, 0.0007 Cu, 0.0013 Ni, 0.0 Nd, 0.0 Zn, 0.0 Ca, 0.0 Al, 0.0 Sn, 0.0 Mn, 0.0 Si, 1.97 Gd, 0.0 Y, 0.0 Zr",0
58,Mg-2Gd,extruded,,,525.0,8.0,400.0,40.0,25.0,,,0.002,0.0007,0.0013,0.0,0.0,0.0,0.0,0.0,0.0,0.0,1.97,0.0,0.0,15.5,0.0,0.98,0.1,?,1,0,0,"0.002 Fe, 0.0007 Cu, 0.0013 Ni, 0.0 Nd, 0.0 Zn, 0.0 Ca, 0.0 Al, 0.0 Sn, 0.0 Mn, 0.0 Si, 1.97 Gd, 0.0 Y, 0.0 Zr","A alloy witht the following paramters; extruded, homogenized temperature nan, homogenized time nan, solutionized time 8.0, solutized temperature 525.0, extrusion temperature 400.0, extrusion speed 40.0, extrusion ratio 25.0, concentrations 0.002 Fe, 0.0007 Cu, 0.0013 Ni, 0.0 Nd, 0.0 Zn, 0.0 Ca, 0.0 Al, 0.0 Sn, 0.0 Mn, 0.0 Si, 1.97 Gd, 0.0 Y, 0.0 Zr",1
59,Mg-2Gd,extruded,,,525.0,8.0,450.0,12.5,25.0,,,0.002,0.0007,0.0013,0.0,0.0,0.0,0.0,0.0,0.0,0.0,1.97,0.0,0.0,14.0,0.0,0.96,0.73,?,1,0,0,"0.002 Fe, 0.0007 Cu, 0.0013 Ni, 0.0 Nd, 0.0 Zn, 0.0 Ca, 0.0 Al, 0.0 Sn, 0.0 Mn, 0.0 Si, 1.97 Gd, 0.0 Y, 0.0 Zr","A alloy witht the following paramters; extruded, homogenized temperature nan, homogenized time nan, solutionized time 8.0, solutized temperature 525.0, extrusion temperature 450.0, extrusion speed 12.5, extrusion ratio 25.0, concentrations 0.002 Fe, 0.0007 Cu, 0.0013 Ni, 0.0 Nd, 0.0 Zn, 0.0 Ca, 0.0 Al, 0.0 Sn, 0.0 Mn, 0.0 Si, 1.97 Gd, 0.0 Y, 0.0 Zr",1
60,Mg-2Gd,extruded,,,525.0,8.0,450.0,20.0,25.0,,,0.002,0.0007,0.0013,0.0,0.0,0.0,0.0,0.0,0.0,0.0,1.97,0.0,0.0,18.0,0.0,1.14,0.47,?,1,0,0,"0.002 Fe, 0.0007 Cu, 0.0013 Ni, 0.0 Nd, 0.0 Zn, 0.0 Ca, 0.0 Al, 0.0 Sn, 0.0 Mn, 0.0 Si, 1.97 Gd, 0.0 Y, 0.0 Zr","A alloy witht the following paramters; extruded, homogenized temperature nan, homogenized time nan, solutionized time 8.0, solutized temperature 525.0, extrusion temperature 450.0, extrusion speed 20.0, extrusion ratio 25.0, concentrations 0.002 Fe, 0.0007 Cu, 0.0013 Ni, 0.0 Nd, 0.0 Zn, 0.0 Ca, 0.0 Al, 0.0 Sn, 0.0 Mn, 0.0 Si, 1.97 Gd, 0.0 Y, 0.0 Zr",1
61,Mg-2Gd,extruded,,,525.0,8.0,450.0,40.0,25.0,,,0.002,0.0007,0.0013,0.0,0.0,0.0,0.0,0.0,0.0,0.0,1.97,0.0,0.0,24.8,0.0,0.55,0.52,?,1,0,0,"0.002 Fe, 0.0007 Cu, 0.0013 Ni, 0.0 Nd, 0.0 Zn, 0.0 Ca, 0.0 Al, 0.0 Sn, 0.0 Mn, 0.0 Si, 1.97 Gd, 0.0 Y, 0.0 Zr","A alloy witht the following paramters; extruded, homogenized temperature nan, homogenized time nan, solutionized time 8.0, solutized temperature 525.0, extrusion temperature 450.0, extrusion speed 40.0, extrusion ratio 25.0, concentrations 0.002 Fe, 0.0007 Cu, 0.0013 Ni, 0.0 Nd, 0.0 Zn, 0.0 Ca, 0.0 Al, 0.0 Sn, 0.0 Mn, 0.0 Si, 1.97 Gd, 0.0 Y, 0.0 Zr",0
62,Mg-5Gd,extruded,,,525.0,8.0,350.0,12.5,25.0,,,0.0049,0.0007,0.0013,0.0,0.0,0.0,0.0,0.0,0.0,0.0,4.82,0.0,0.0,4.3,0.0,0.29,0.7,?,0,0,0,"0.0049 Fe, 0.0007 Cu, 0.0013 Ni, 0.0 Nd, 0.0 Zn, 0.0 Ca, 0.0 Al, 0.0 Sn, 0.0 Mn, 0.0 Si, 4.82 Gd, 0.0 Y, 0.0 Zr","A alloy witht the following paramters; extruded, homogenized temperature nan, homogenized time nan, solutionized time 8.0, solutized temperature 525.0, extrusion temperature 350.0, extrusion speed 12.5, extrusion ratio 25.0, concentrations 0.0049 Fe, 0.0007 Cu, 0.0013 Ni, 0.0 Nd, 0.0 Zn, 0.0 Ca, 0.0 Al, 0.0 Sn, 0.0 Mn, 0.0 Si, 4.82 Gd, 0.0 Y, 0.0 Zr",0
63,Mg-5Gd,extruded,,,525.0,8.0,350.0,40.0,25.0,,,0.0049,0.0007,0.0013,0.0,0.0,0.0,0.0,0.0,0.0,0.0,4.82,0.0,0.0,13.3,0.0,0.69,0.17,?,1,0,0,"0.0049 Fe, 0.0007 Cu, 0.0013 Ni, 0.0 Nd, 0.0 Zn, 0.0 Ca, 0.0 Al, 0.0 Sn, 0.0 Mn, 0.0 Si, 4.82 Gd, 0.0 Y, 0.0 Zr","A alloy witht the following paramters; extruded, homogenized temperature nan, homogenized time nan, solutionized time 8.0, solutized temperature 525.0, extrusion temperature 350.0, extrusion speed 40.0, extrusion ratio 25.0, concentrations 0.0049 Fe, 0.0007 Cu, 0.0013 Ni, 0.0 Nd, 0.0 Zn, 0.0 Ca, 0.0 Al, 0.0 Sn, 0.0 Mn, 0.0 Si, 4.82 Gd, 0.0 Y, 0.0 Zr",1
64,Mg-5Gd,extruded,,,525.0,8.0,400.0,12.5,25.0,,,0.0049,0.0007,0.0013,0.0,0.0,0.0,0.0,0.0,0.0,0.0,4.82,0.0,0.0,7.6,0.0,0.78,0.26,?,0,0,0,"0.0049 Fe, 0.0007 Cu, 0.0013 Ni, 0.0 Nd, 0.0 Zn, 0.0 Ca, 0.0 Al, 0.0 Sn, 0.0 Mn, 0.0 Si, 4.82 Gd, 0.0 Y, 0.0 Zr","A alloy witht the following paramters; extruded, homogenized temperature nan, homogenized time nan, solutionized time 8.0, solutized temperature 525.0, extrusion temperature 400.0, extrusion speed 12.5, extrusion ratio 25.0, concentrations 0.0049 Fe, 0.0007 Cu, 0.0013 Ni, 0.0 Nd, 0.0 Zn, 0.0 Ca, 0.0 Al, 0.0 Sn, 0.0 Mn, 0.0 Si, 4.82 Gd, 0.0 Y, 0.0 Zr",1
65,Mg-5Gd,extruded,,,525.0,8.0,400.0,20.0,25.0,,,0.0049,0.0007,0.0013,0.0,0.0,0.0,0.0,0.0,0.0,0.0,4.82,0.0,0.0,12.1,0.0,0.44,0.34,?,0,0,0,"0.0049 Fe, 0.0007 Cu, 0.0013 Ni, 0.0 Nd, 0.0 Zn, 0.0 Ca, 0.0 Al, 0.0 Sn, 0.0 Mn, 0.0 Si, 4.82 Gd, 0.0 Y, 0.0 Zr","A alloy witht the following paramters; extruded, homogenized temperature nan, homogenized time nan, solutionized time 8.0, solutized temperature 525.0, extrusion temperature 400.0, extrusion speed 20.0, extrusion ratio 25.0, concentrations 0.0049 Fe, 0.0007 Cu, 0.0013 Ni, 0.0 Nd, 0.0 Zn, 0.0 Ca, 0.0 Al, 0.0 Sn, 0.0 Mn, 0.0 Si, 4.82 Gd, 0.0 Y, 0.0 Zr",0
66,Mg-5Gd,extruded,,,525.0,8.0,400.0,40.0,25.0,,,0.0049,0.0007,0.0013,0.0,0.0,0.0,0.0,0.0,0.0,0.0,4.82,0.0,0.0,21.4,0.0,0.7,0.3,?,1,0,0,"0.0049 Fe, 0.0007 Cu, 0.0013 Ni, 0.0 Nd, 0.0 Zn, 0.0 Ca, 0.0 Al, 0.0 Sn, 0.0 Mn, 0.0 Si, 4.82 Gd, 0.0 Y, 0.0 Zr","A alloy witht the following paramters; extruded, homogenized temperature nan, homogenized time nan, solutionized time 8.0, solutized temperature 525.0, extrusion temperature 400.0, extrusion speed 40.0, extrusion ratio 25.0, concentrations 0.0049 Fe, 0.0007 Cu, 0.0013 Ni, 0.0 Nd, 0.0 Zn, 0.0 Ca, 0.0 Al, 0.0 Sn, 0.0 Mn, 0.0 Si, 4.82 Gd, 0.0 Y, 0.0 Zr",1
67,Mg-5Gd,extruded,,,525.0,8.0,450.0,12.5,25.0,,,0.0049,0.0007,0.0013,0.0,0.0,0.0,0.0,0.0,0.0,0.0,4.82,0.0,0.0,12.5,0.0,0.65,0.34,?,1,0,0,"0.0049 Fe, 0.0007 Cu, 0.0013 Ni, 0.0 Nd, 0.0 Zn, 0.0 Ca, 0.0 Al, 0.0 Sn, 0.0 Mn, 0.0 Si, 4.82 Gd, 0.0 Y, 0.0 Zr","A alloy witht the following paramters; extruded, homogenized temperature nan, homogenized time nan, solutionized time 8.0, solutized temperature 525.0, extrusion temperature 450.0, extrusion speed 12.5, extrusion ratio 25.0, concentrations 0.0049 Fe, 0.0007 Cu, 0.0013 Ni, 0.0 Nd, 0.0 Zn, 0.0 Ca, 0.0 Al, 0.0 Sn, 0.0 Mn, 0.0 Si, 4.82 Gd, 0.0 Y, 0.0 Zr",0
68,Mg-5Gd,extruded,,,525.0,8.0,450.0,20.0,25.0,,,0.0049,0.0007,0.0013,0.0,0.0,0.0,0.0,0.0,0.0,0.0,4.82,0.0,0.0,20.0,0.0,0.85,0.38,?,1,0,0,"0.0049 Fe, 0.0007 Cu, 0.0013 Ni, 0.0 Nd, 0.0 Zn, 0.0 Ca, 0.0 Al, 0.0 Sn, 0.0 Mn, 0.0 Si, 4.82 Gd, 0.0 Y, 0.0 Zr","A alloy witht the following paramters; extruded, homogenized temperature nan, homogenized time nan, solutionized time 8.0, solutized temperature 525.0, extrusion temperature 450.0, extrusion speed 20.0, extrusion ratio 25.0, concentrations 0.0049 Fe, 0.0007 Cu, 0.0013 Ni, 0.0 Nd, 0.0 Zn, 0.0 Ca, 0.0 Al, 0.0 Sn, 0.0 Mn, 0.0 Si, 4.82 Gd, 0.0 Y, 0.0 Zr",1
69,Mg-5Gd,extruded,,,525.0,8.0,450.0,40.0,25.0,,,0.0049,0.0007,0.0013,0.0,0.0,0.0,0.0,0.0,0.0,0.0,4.82,0.0,0.0,28.3,0.0,0.65,0.42,?,1,1,0,"0.0049 Fe, 0.0007 Cu, 0.0013 Ni, 0.0 Nd, 0.0 Zn, 0.0 Ca, 0.0 Al, 0.0 Sn, 0.0 Mn, 0.0 Si, 4.82 Gd, 0.0 Y, 0.0 Zr","A alloy witht the following paramters; extruded, homogenized temperature nan, homogenized time nan, solutionized time 8.0, solutized temperature 525.0, extrusion temperature 450.0, extrusion speed 40.0, extrusion ratio 25.0, concentrations 0.0049 Fe, 0.0007 Cu, 0.0013 Ni, 0.0 Nd, 0.0 Zn, 0.0 Ca, 0.0 Al, 0.0 Sn, 0.0 Mn, 0.0 Si, 4.82 Gd, 0.0 Y, 0.0 Zr",0
70,Mg-10Gd,extruded,,,525.0,8.0,350.0,12.5,25.0,,,0.0119,0.0007,0.0013,0.0,0.0,0.0,0.0,0.0,0.0,0.0,9.62,0.0,0.0,5.1,0.0,0.75,0.41,?,0,0,0,"0.0119 Fe, 0.0007 Cu, 0.0013 Ni, 0.0 Nd, 0.0 Zn, 0.0 Ca, 0.0 Al, 0.0 Sn, 0.0 Mn, 0.0 Si, 9.62 Gd, 0.0 Y, 0.0 Zr","A alloy witht the following paramters; extruded, homogenized temperature nan, homogenized time nan, solutionized time 8.0, solutized temperature 525.0, extrusion temperature 350.0, extrusion speed 12.5, extrusion ratio 25.0, concentrations 0.0119 Fe, 0.0007 Cu, 0.0013 Ni, 0.0 Nd, 0.0 Zn, 0.0 Ca, 0.0 Al, 0.0 Sn, 0.0 Mn, 0.0 Si, 9.62 Gd, 0.0 Y, 0.0 Zr",1
71,Mg-10Gd,extruded,,,525.0,8.0,350.0,20.0,25.0,,,0.0119,0.0007,0.0013,0.0,0.0,0.0,0.0,0.0,0.0,0.0,9.62,0.0,0.0,10.3,0.0,0.48,0.21,?,0,0,0,"0.0119 Fe, 0.0007 Cu, 0.0013 Ni, 0.0 Nd, 0.0 Zn, 0.0 Ca, 0.0 Al, 0.0 Sn, 0.0 Mn, 0.0 Si, 9.62 Gd, 0.0 Y, 0.0 Zr","A alloy witht the following paramters; extruded, homogenized temperature nan, homogenized time nan, solutionized time 8.0, solutized temperature 525.0, extrusion temperature 350.0, extrusion speed 20.0, extrusion ratio 25.0, concentrations 0.0119 Fe, 0.0007 Cu, 0.0013 Ni, 0.0 Nd, 0.0 Zn, 0.0 Ca, 0.0 Al, 0.0 Sn, 0.0 Mn, 0.0 Si, 9.62 Gd, 0.0 Y, 0.0 Zr",0
72,Mg-10Gd,extruded,,,525.0,8.0,350.0,40.0,25.0,,,0.0119,0.0007,0.0013,0.0,0.0,0.0,0.0,0.0,0.0,0.0,9.62,0.0,0.0,15.1,0.0,0.49,0.08,?,1,0,0,"0.0119 Fe, 0.0007 Cu, 0.0013 Ni, 0.0 Nd, 0.0 Zn, 0.0 Ca, 0.0 Al, 0.0 Sn, 0.0 Mn, 0.0 Si, 9.62 Gd, 0.0 Y, 0.0 Zr","A alloy witht the following paramters; extruded, homogenized temperature nan, homogenized time nan, solutionized time 8.0, solutized temperature 525.0, extrusion temperature 350.0, extrusion speed 40.0, extrusion ratio 25.0, concentrations 0.0119 Fe, 0.0007 Cu, 0.0013 Ni, 0.0 Nd, 0.0 Zn, 0.0 Ca, 0.0 Al, 0.0 Sn, 0.0 Mn, 0.0 Si, 9.62 Gd, 0.0 Y, 0.0 Zr",0
73,Mg-10Gd,extruded,,,525.0,8.0,400.0,12.5,25.0,,,0.0119,0.0007,0.0013,0.0,0.0,0.0,0.0,0.0,0.0,0.0,9.62,0.0,0.0,8.0,0.0,0.4,0.38,?,0,0,0,"0.0119 Fe, 0.0007 Cu, 0.0013 Ni, 0.0 Nd, 0.0 Zn, 0.0 Ca, 0.0 Al, 0.0 Sn, 0.0 Mn, 0.0 Si, 9.62 Gd, 0.0 Y, 0.0 Zr","A alloy witht the following paramters; extruded, homogenized temperature nan, homogenized time nan, solutionized time 8.0, solutized temperature 525.0, extrusion temperature 400.0, extrusion speed 12.5, extrusion ratio 25.0, concentrations 0.0119 Fe, 0.0007 Cu, 0.0013 Ni, 0.0 Nd, 0.0 Zn, 0.0 Ca, 0.0 Al, 0.0 Sn, 0.0 Mn, 0.0 Si, 9.62 Gd, 0.0 Y, 0.0 Zr",0
74,Mg-10Gd,extruded,,,525.0,8.0,400.0,20.0,25.0,,,0.0119,0.0007,0.0013,0.0,0.0,0.0,0.0,0.0,0.0,0.0,9.62,0.0,0.0,15.3,0.0,0.37,0.29,?,1,0,0,"0.0119 Fe, 0.0007 Cu, 0.0013 Ni, 0.0 Nd, 0.0 Zn, 0.0 Ca, 0.0 Al, 0.0 Sn, 0.0 Mn, 0.0 Si, 9.62 Gd, 0.0 Y, 0.0 Zr","A alloy witht the following paramters; extruded, homogenized temperature nan, homogenized time nan, solutionized time 8.0, solutized temperature 525.0, extrusion temperature 400.0, extrusion speed 20.0, extrusion ratio 25.0, concentrations 0.0119 Fe, 0.0007 Cu, 0.0013 Ni, 0.0 Nd, 0.0 Zn, 0.0 Ca, 0.0 Al, 0.0 Sn, 0.0 Mn, 0.0 Si, 9.62 Gd, 0.0 Y, 0.0 Zr",0
75,Mg-10Gd,extruded,,,525.0,8.0,400.0,40.0,25.0,,,0.0119,0.0007,0.0013,0.0,0.0,0.0,0.0,0.0,0.0,0.0,9.62,0.0,0.0,22.4,0.0,0.6,0.21,?,1,0,0,"0.0119 Fe, 0.0007 Cu, 0.0013 Ni, 0.0 Nd, 0.0 Zn, 0.0 Ca, 0.0 Al, 0.0 Sn, 0.0 Mn, 0.0 Si, 9.62 Gd, 0.0 Y, 0.0 Zr","A alloy witht the following paramters; extruded, homogenized temperature nan, homogenized time nan, solutionized time 8.0, solutized temperature 525.0, extrusion temperature 400.0, extrusion speed 40.0, extrusion ratio 25.0, concentrations 0.0119 Fe, 0.0007 Cu, 0.0013 Ni, 0.0 Nd, 0.0 Zn, 0.0 Ca, 0.0 Al, 0.0 Sn, 0.0 Mn, 0.0 Si, 9.62 Gd, 0.0 Y, 0.0 Zr",0
76,Mg-10Gd,extruded,,,525.0,8.0,450.0,12.5,25.0,,,0.0119,0.0007,0.0013,0.0,0.0,0.0,0.0,0.0,0.0,0.0,9.62,0.0,0.0,11.7,0.0,0.73,0.25,?,0,0,0,"0.0119 Fe, 0.0007 Cu, 0.0013 Ni, 0.0 Nd, 0.0 Zn, 0.0 Ca, 0.0 Al, 0.0 Sn, 0.0 Mn, 0.0 Si, 9.62 Gd, 0.0 Y, 0.0 Zr","A alloy witht the following paramters; extruded, homogenized temperature nan, homogenized time nan, solutionized time 8.0, solutized temperature 525.0, extrusion temperature 450.0, extrusion speed 12.5, extrusion ratio 25.0, concentrations 0.0119 Fe, 0.0007 Cu, 0.0013 Ni, 0.0 Nd, 0.0 Zn, 0.0 Ca, 0.0 Al, 0.0 Sn, 0.0 Mn, 0.0 Si, 9.62 Gd, 0.0 Y, 0.0 Zr",1
77,Mg-10Gd,extruded,,,525.0,8.0,450.0,20.0,25.0,,,0.0119,0.0007,0.0013,0.0,0.0,0.0,0.0,0.0,0.0,0.0,9.62,0.0,0.0,18.6,0.0,0.93,0.33,?,1,0,0,"0.0119 Fe, 0.0007 Cu, 0.0013 Ni, 0.0 Nd, 0.0 Zn, 0.0 Ca, 0.0 Al, 0.0 Sn, 0.0 Mn, 0.0 Si, 9.62 Gd, 0.0 Y, 0.0 Zr","A alloy witht the following paramters; extruded, homogenized temperature nan, homogenized time nan, solutionized time 8.0, solutized temperature 525.0, extrusion temperature 450.0, extrusion speed 20.0, extrusion ratio 25.0, concentrations 0.0119 Fe, 0.0007 Cu, 0.0013 Ni, 0.0 Nd, 0.0 Zn, 0.0 Ca, 0.0 Al, 0.0 Sn, 0.0 Mn, 0.0 Si, 9.62 Gd, 0.0 Y, 0.0 Zr",1
78,Mg-10Gd,extruded,,,525.0,8.0,450.0,40.0,25.0,,,0.0119,0.0007,0.0013,0.0,0.0,0.0,0.0,0.0,0.0,0.0,9.62,0.0,0.0,25.7,0.0,0.38,0.15,?,1,0,0,"0.0119 Fe, 0.0007 Cu, 0.0013 Ni, 0.0 Nd, 0.0 Zn, 0.0 Ca, 0.0 Al, 0.0 Sn, 0.0 Mn, 0.0 Si, 9.62 Gd, 0.0 Y, 0.0 Zr","A alloy witht the following paramters; extruded, homogenized temperature nan, homogenized time nan, solutionized time 8.0, solutized temperature 525.0, extrusion temperature 450.0, extrusion speed 40.0, extrusion ratio 25.0, concentrations 0.0119 Fe, 0.0007 Cu, 0.0013 Ni, 0.0 Nd, 0.0 Zn, 0.0 Ca, 0.0 Al, 0.0 Sn, 0.0 Mn, 0.0 Si, 9.62 Gd, 0.0 Y, 0.0 Zr",0
79,Mg-5Gd,extruded,,,525.0,6.0,400.0,0.7,84.0,,,0.0,0.0,0.0,0.0,0.0,0.0,0.0,0.0,0.0,0.0,5.0,0.0,0.0,51.78,10.91,0.25,0.03,?,1,1,0,"0.0 Fe, 0.0 Cu, 0.0 Ni, 0.0 Nd, 0.0 Zn, 0.0 Ca, 0.0 Al, 0.0 Sn, 0.0 Mn, 0.0 Si, 5.0 Gd, 0.0 Y, 0.0 Zr","A alloy witht the following paramters; extruded, homogenized temperature nan, homogenized time nan, solutionized time 6.0, solutized temperature 525.0, extrusion temperature 400.0, extrusion speed 0.7, extrusion ratio 84.0, concentrations 0.0 Fe, 0.0 Cu, 0.0 Ni, 0.0 Nd, 0.0 Zn, 0.0 Ca, 0.0 Al, 0.0 Sn, 0.0 Mn, 0.0 Si, 5.0 Gd, 0.0 Y, 0.0 Zr",0
80,Mg-10Gd,extruded,,,525.0,6.0,400.0,0.52,84.0,,,0.0,0.0,0.0,0.0,0.0,0.0,0.0,0.0,0.0,0.0,5.0,0.0,0.0,26.67,1.3,0.56,0.08,?,1,1,0,"0.0 Fe, 0.0 Cu, 0.0 Ni, 0.0 Nd, 0.0 Zn, 0.0 Ca, 0.0 Al, 0.0 Sn, 0.0 Mn, 0.0 Si, 5.0 Gd, 0.0 Y, 0.0 Zr","A alloy witht the following paramters; extruded, homogenized temperature nan, homogenized time nan, solutionized time 6.0, solutized temperature 525.0, extrusion temperature 400.0, extrusion speed 0.52, extrusion ratio 84.0, concentrations 0.0 Fe, 0.0 Cu, 0.0 Ni, 0.0 Nd, 0.0 Zn, 0.0 Ca, 0.0 Al, 0.0 Sn, 0.0 Mn, 0.0 Si, 5.0 Gd, 0.0 Y, 0.0 Zr",0
