Repository: JorenBE/GPT-Challenge

# GPT-Challenge

| Dataset | Expert(s) | Affiliation | Data |
| -------- | -------- | -------- |-------- |
| Polymer Adhesion Energy | Jiale Shi, Jonathan Whitmer | University Of Notre Dame |[Download](experiments/01_materials/polymers_AdE/DatasetExplore/train_polymers.csv?raw=true)|
| Monomer Properties | <p>KJ. Schmidt,  Ben Blaiszik</p><p>Ian T. Foster</p>| <p>University of Chicago</p><p>Argonne National Laboratory</p> | [Download](experiments/01_materials/monomers/DatasetExplore/train_monomers.csv?raw=true) |
| Gas Uptake of MOFs | Hilal Daglar, Seda Keskin | Koç University | [Download](experiments/01_materials/GasUptake_MOFs/DatasetExplore/Helium.csv?raw=true) |
| Melting Point | Guillaume Godin | University of Orléans | [Download](experiments/01_materials/MeltingPoint/DatasetExplore/train_meltingPoint_noDuplicates.csv?raw=true) |
| Proteins | Lydia Good, Tuomas Knowles | University of Cambridge | [Download](experiments/01_materials/proteins/DatasetExplore/LLPS_all.csv?raw=true) |
| Activation energies of cycloadditions | Dennis Svatunek | TU Wien | [Download](experiments/02_reactions/ActivationEnergy_Click/DatasetExplore/ClickActivationE.csv?raw=true) |
| Catalyzed cleavage reaction  | Rubén Laplaza Solanas, Clemence Corminboeuf | EPFL | [Download](experiments/02_reactions/NiCatalysis/DatasetExplore/NiCatalysis.csv?raw=true) |
| Hydrogen Storage Capacity  | Andreas Zütel | EPFL | [Download](experiments/02_reactions/NiCatalysis/DatasetExplore/NiCatalysis.csv?raw=true) |
| MOFs - Photocatalytic water splitting  | Beatriz Mouriño | EPFL | [Download](experiments/02_reactions/MOFs_photocatalysis/MOFs_photocatalysis.csv?raw=true) |
| MOF synthesis | Francesca Nerli, Marco Taddei | Universitá di Pisa | [Download](experiments/02_reactions/MOF_synthesis/DatasetExplore/MOF_synthesis_train.csv?raw=true) |
| CO2 Adsorption of Biomasses | Hossein Mashhadimoslem | Iran University of Science and Technology (IUST) | [Download](experiments/02_reactions/Isomerisation_yield/DatasetExpore/Isomerisation_train.csv?raw=true) |
| Isomerisation Yield | Leander Choudhury, Jérôme Waser | EPFL | [Download](experiments/02_reactions/Isomerisation_yield/DatasetExpore/Isomerisation_train.csv?raw=true) |
| Polymerization Kinetics | Joren Van Herck, Tanja Junkers | Monash University | [Download](experiments/02_reactions/Polymerization_Kinetics/DatasetExplore/Polymerization.csv?raw=true) |
| MOFs - Photocatalytic Activity | Matthew Garvin, Neda Poudineh, Susana Garcia, Ruaraidh D. McIntosh | Heriot-Watt University | [Download](experiments/02_reactions/Polymerization_Kinetics/DatasetExplore/Polymerization.csv?raw=true) |

File: experiments/02_reactions/hydrides/exploreDataSet/Hydrides.csv
,Composition_Formula,Equilibrium_Pressure_25C,Heat_of_Formation_kJperMolH2,bin,3bin_limit,2bin_real,element,pred_elements,ln_pressure,regression_pred,regression_bin_pred,regression_bin_pred_median,binary_heat
0,Th2Al,1.0167358951774124e-17,-130.0,2,2,2,"['Th', 'Al']",1,-39.127349187648704,-138.1301058611357,2,0,0
1,Ti2Cu,1.2200830742128937e-15,-130.0,2,2,2,"['Ti', 'Cu']",1,-34.33985744486666,-125.17087529560561,2,0,0
2,Zr2Cu,7.297612026554459e-20,-144.0,2,2,2,"['Zr', 'Cu']",1,-44.064154684891946,-151.49351286698754,2,0,0
3,Zr2Ni,2.058957198564648e-24,-183.0,2,2,2,"['Zr', 'Ni']",1,-54.53984259151432,-179.8500849945804,2,0,0
4,Mg2Ni,1.2401578620850435e-05,-64.5,2,2,2,"['Mg', 'Ni']",1,-11.297686785323176,-62.7981719363738,2,0,0
5,Mg2Co0.25Ni0.75,6.333239945579323e-06,-64.5,2,2,2,"['Mg', 'Co', 'Ni']",1,-11.969698613009502,-64.6172364247628,2,0,0
6,Mg2Fe0.25Ni0.75,6.280056744354837e-06,-65.2,2,2,2,"['Mg', 'Fe', 'Ni']",1,-11.978131541799696,-64.64006346539416,2,0,0
7,Mg2Cr0.25Ni0.75,2.279544208544706e-05,-61.0,2,2,2,"['Mg', 'Cr', 'Ni']",1,-10.688949950521277,-61.150386118712085,2,0,0
8,Mg2Cu0.25Ni0.75,4.3001956393652456e-05,-59.0,2,2,2,"['Mg', 'Cu', 'Ni']",1,-10.054264945778892,-59.432361366953145,2,0,0
9,Mg2Ti0.25Ni0.75,4.658545275979016e-05,-59.0,2,2,2,"['Mg', 'Ti', 'Ni']",1,-9.974222238105355,-59.21569427705276,2,0,0
10,ThCo,0.0202404562945991,-46.8,2,2,2,"['Th', 'Co']",2,-3.9000718906174288,-42.773615820944954,2,0,0
11,ThNi,0.0041671432123623,-45.3,2,2,2,"['Th', 'Ni']",1,-5.480524558914899,-47.051732970129265,2,0,0
12,Ti0.46Mn0.05V0.05Fe0.45,2.24884865942675,-28.6,1,1,1,"['Ti', 'Mn', 'V', 'Fe']",1,0.810418378328218,-30.02282004902805,1,1,1
13,Zr0.04Ti0.96Nb0.04Fe0.95,1.1330198344371585,-31.8,1,1,1,"['Zr', 'Ti', 'Nb', 'Fe']",1,0.1248864880154619,-31.87848190786692,1,1,1
14,Ti0.9Fe0.9B0.2,13.716892394336089,-7.6,0,0,2,"['Ti', 'Fe', 'B']",1,2.618628094771769,-25.128188813046712,1,1,1
15,La0.1Ti0.9Co1,0.0025112451596866,-60.0,2,2,2,"['La', 'Ti', 'Co']",1,-5.986976569288815,-48.42264465529446,2,0,0
16,Zr0.1Ti0.9Fe1,2.722722436607205,-28.9,1,1,1,"['Zr', 'Ti', 'Fe']",1,1.001632275557145,-29.505224382098866,1,1,1
17,TiCo,0.00224399239246,-57.8,2,2,2,"['Ti', 'Co']",1,-6.099498681496774,-48.72723003615113,2,0,0
18,Ti1Fe0.5Co0.5,0.1295775132300278,-42.3,2,2,2,"['Ti', 'Fe', 'Co']",1,-2.0434760191459587,-37.74800841354115,1,0,0
19,Ti1Mn0.5Co0.5,0.0330866273106653,-46.9,2,2,2,"['Ti', 'Mn', 'Co']",1,-3.408626086973869,-41.4433243401333,2,0,0
20,TiCu,4.110047647986045e-15,-126.0,2,2,2,"['Ti', 'Cu']",1,-33.12534177328579,-121.88331064607998,2,0,0
21,TiFe,4.313248552071831,-28.1,1,1,1,"['Ti', 'Fe']",1,1.4616913445867017,-28.259893451073054,1,1,1
22,Ti1Fe0.6Ni0.4,0.0076797015643149,-48.6,2,2,2,"['Ti', 'Fe', 'Ni']",1,-4.869174591390744,-45.396873680331105,2,0,0
23,Ti1Mn0.2Fe0.7,0.7160157767194152,-34.7,1,1,1,"['Ti', 'Mn', 'Fe']",1,-0.3340530777399251,-33.120782462689846,1,1,1
24,Ti1Be0.2Fe0.8,0.8274895474763463,-30.5,1,1,1,"['Ti', 'Be', 'Fe']",1,-0.18935880325922064,-32.7291104629763,1,1,1
25,Ti1V0.05Fe0.8Ni0.15,0.0528651881013207,-41.0,2,2,2,"['Ti', 'V', 'Fe', 'Ni']",1,-2.940010226659256,-40.174831085886495,2,0,0
26,Ti1Fe0.8Ni0.2,0.0757261773330141,-41.9,2,2,2,"['Ti', 'Fe', 'Ni']",1,-2.580631374708494,-39.202030786057875,1,0,0
27,Ti1Mn0.05Fe0.95,3.6067059056670914,-29.3,1,1,1,"['Ti', 'Mn', 'Fe']",1,1.2827948642660227,-28.744147181501482,1,1,1
28,Ti1Al0.1Fe0.9,1.2000000000000008,-30.0,1,1,1,"['Ti', 'Al', 'Fe']",1,0.18232155679395534,-31.723011290090973,1,1,1
29,Ti1Fe0.9Co0.1,1.924057490611676,-30.6,1,1,1,"['Ti', 'Fe', 'Co']",1,0.6544362325723927,-30.445047114798655,1,1,1
30,Ti1Cr0.1Fe0.9,0.5278644188036328,-30.5,1,1,1,"['Ti', 'Cr', 'Fe']",1,-0.6389158108190417,-33.94601343144638,1,1,1
31,Ti1Mn0.1Fe0.9,2.600000000000001,-29.5,1,1,1,"['Ti', 'Mn', 'Fe']",1,0.9555114450274368,-29.630068561226558,1,1,1
32,Ti1Fe0.9Ni0.1,0.5925849497878128,-35.6,1,1,1,"['Ti', 'Fe', 'Ni']",1,-0.5232610410807836,-33.63294828009629,1,1,0
33,ErAg,3.65153843488012e-07,-35.2,1,1,1,"['Er', 'Ag']",1,-14.822947083157208,-72.34067633275586,2,0,0
34,HfCo,0.0001586042602992,-59.0,2,2,2,"['Hf', 'Co']",2,-8.749098387212573,-55.89941441526785,2,0,0
35,HfNi,0.0042007875194439,-50.0,2,2,2,"['Hf', 'Ni']",1,-5.47248326664011,-47.02996604785918,2,0,0
36,Li0.94Pd1,3.047861129830459e-08,-69.2,2,2,2,"['Li', 'Pd']",1,-17.30624066824515,-79.06268774501063,2,0,0
37,UCo,0.0001139202318451,-55.0,2,2,2,"['U', 'Co']",2,-9.080012075145552,-56.795162545941665,2,0,0
38,Hf0.5Zr0.5Co1,2.308461485627652e-06,-76.2,2,2,2,"['Hf', 'Zr', 'Co']",1,-12.97892927886059,-67.3491164143808,2,0,0
39,Hf0.3Zr0.7Co1,1.8781778931590424e-07,-80.3,2,2,2,"['Hf', 'Zr', 'Co']",1,-15.487793549866536,-74.14034495166348,2,0,0
40,ZrCo,5.685683897917631e-08,-76.3,2,2,2,"['Zr', 'Co']",1,-16.68272932531892,-77.37490890645981,2,0,0
41,Zr1Co0.84Ni0.16,5.5704395291024795e-09,-83.0,2,2,2,"['Zr', 'Co', 'Ni']",1,-19.005791876048196,-83.66319196374918,2,0,0
42,ZrNi,4.1694944791718575e-06,-64.0,2,2,2,"['Zr', 'Ni']",1,-12.387715757518615,-65.7487643410679,2,0,0
43,CaNi2,0.0499999999999999,-85.0,2,2,2,"['Ca', 'Ni']",1,-2.995732273553993,-40.32566473575773,2,0,0
44,DyFe2,2.614755205396812e-06,-58.0,2,2,2,"['Dy', 'Fe']",1,-12.854340076532177,-67.01186670499307,2,0,0
45,Ce0.5Th1.5Al1,5.027494542157073e-20,-133.0,2,2,2,"['Ce', 'Th', 'Al']",1,-44.43678010281463,-152.50217021093334,2,0,0
46,Zr0.5Ti0.5Mn1.2Fe0.3,0.0334994686463266,-39.0,1,1,1,"['Zr', 'Ti', 'Mn', 'Fe']",1,-3.3962257015805917,-41.40975781677476,2,0,0
47,Zr0.5Ti0.5Mn2,0.1807517251545121,-40.0,1,1,1,"['Zr', 'Ti', 'Mn']",1,-1.7106308735655071,-36.84703203260061,1,0,0
48,Zr0.4Ti0.6Mn1.4Cr0.4Cu0.2,0.4174028293033868,-48.0,2,2,2,"['Zr', 'Ti', 'Mn', 'Cr', 'Cu']",1,-0.8737035059638624,-34.58155873132464,1,1,0
49,Zr0.4Ti0.6Mn1.9Cu0.1,0.6611368676753244,-40.6,2,2,2,"['Zr', 'Ti', 'Mn', 'Cu']",1,-0.41379439902868886,-33.336633731726316,1,1,0
50,Zr0.3Ti0.7Mn1.9Mo0.1,1.420024941763026,-41.0,2,2,2,"['Zr', 'Ti', 'Mn', 'Mo']",1,0.3506744360807625,-31.26729796539691,1,1,0
51,Zr0.2Ti0.8Cr1.8,7.013375851791718,-23.0,1,1,1,"['Zr', 'Ti', 'Cr']",1,1.947819161700853,-26.943997193748288,1,1,1
52,Zr0.2Ti0.8Mn1Cr1,6.054539488098582,-30.0,1,1,1,"['Zr', 'Ti', 'Mn', 'Cr']",1,1.8008083192983042,-27.341939896250025,1,1,1
53,Zr0.2Ti0.8Mn0.8Cr1Fe0.2,14.549603472532237,-28.0,1,1,1,"['Zr', 'Ti', 'Mn', 'Cr', 'Fe']",1,2.677563740499213,-24.968656293191852,1,1,1
54,Zr0.2Ti0.8Mn1.2Cr0.8,6.0999925659975744,-28.9,1,1,1,"['Zr', 'Ti', 'Mn', 'Cr']",1,1.8082875524896007,-27.3216944080932,1,1,1
55,Zr0.2Ti0.8Mn1.2V0.2Cr0.6,2.713708031696302,-30.5,1,1,1,"['Zr', 'Ti', 'Mn', 'V', 'Cr']",1,0.9983159770318395,-29.51420124921897,1,1,1
56,Zr0.2Ti0.8Mn1.4V0.2Cr0.4,10.98754411950132,-29.0,1,1,1,"['Zr', 'Ti', 'Mn', 'V', 'Cr']",1,2.396762278429975,-25.72875596241417,1,1,1
57,Zr0.2Ti0.8Mn1.5Cr0.5,8.327888943668015,-27.5,1,1,1,"['Zr', 'Ti', 'Mn', 'Cr']",1,2.1196099959293253,-26.47897769096418,1,1,1
58,Zr0.2Ti0.8Mn1.5Cu0.5,2.5066921401854296,-27.0,1,1,1,"['Zr', 'Ti', 'Mn', 'Cu']",1,0.91896401155002,-29.728998573529196,1,1,1
59,Zr0.2Ti0.8Mn1.5Fe0.5,9.289575147207117,-25.4,1,1,1,"['Zr', 'Ti', 'Mn', 'Fe']",1,2.2288928195095017,-26.18316071963199,1,1,1
60,Zr0.2Ti0.8Mn1.5V0.5,0.3691496507046181,-45.6,2,2,2,"['Zr', 'Ti', 'Mn', 'V']",1,-0.9965531596927207,-34.91409966781149,1,1,0
61,Zr0.2Ti0.8Mn1.6V0.2Cr0.2,2.46700730154209,-30.5,1,1,1,"['Zr', 'Ti', 'Mn', 'V', 'Cr']",1,0.9030057972275135,-29.77219576110269,1,1,1
62,Zr0.2Ti0.8Mn1.7V0.2Mo0.1,1.7175130066404791,-35.0,1,1,1,"['Zr', 'Ti', 'Mn', 'V', 'Mo']",1,0.5408773180932492,-30.75243900904584,1,1,0
63,Zr0.2Ti0.8Mn1.8Mo0.2,4.883352942000587,-29.0,1,1,1,"['Zr', 'Ti', 'Mn', 'Mo']",1,1.5858320622136461,-27.923857742035345,1,1,1
64,Zr0.2Ti0.8Mn0.2V0.6Fe0.2Ni0.8Pd0.1,0.01,-46.5,2,2,2,"['Zr', 'Ti', 'Mn', 'V', 'Fe', 'Ni', 'Pd']",1,-4.605170185988091,-44.68224185562105,2,0,0
65,Zr0.05Ti0.95Mn0.8Cr1.2,6.394469394237009,-21.9,1,1,1,"['Zr', 'Ti', 'Mn', 'Cr']",1,1.8554334596161208,-27.19407545572743,1,1,1
66,Ti1V1.4Ni0.6,0.1180231535085358,-28.8,1,1,1,"['Ti', 'V', 'Ni']",1,-2.1368744575903156,-38.0008280450498,1,0,1
67,Ti1V1.6Ni0.4,0.0393086315930461,-33.2,1,1,1,"['Ti', 'V', 'Ni']",1,-3.2363111508119657,-40.97688614920098,2,0,1
68,Ti1V1.8Ni0.2,0.0062535522340121,-35.3,1,1,1,"['Ti', 'V', 'Ni']",1,-5.074605619245809,-45.95295360658923,2,0,0
69,TmFe2,8.45853395673871e-05,-56.8,2,2,2,"['Tm', 'Fe']",1,-9.377749597534383,-57.601106327769344,2,0,0
70,UAlNi,7.082643601003493e-07,-74.6,2,2,2,"['U', 'Al', 'Ni']",1,-14.160448422973134,-70.5473629762108,2,0,0
71,Zr1Cr0.5Fe1.5,1.5673757863719104,-25.6,1,1,1,"['Zr', 'Cr', 'Fe']",1,0.4494027472411181,-31.000050935759432,1,1,1
72,Zr1Mn0.48V0.48Ni1.44,0.2300512805339951,-39.9,1,1,1,"['Zr', 'Mn', 'V', 'Ni']",1,-1.4694530360671139,-36.194189297540056,1,0,0
73,Zr0.5Ti0.5Cr1Fe1,4.305323097844682,-27.0,1,1,1,"['Zr', 'Ti', 'Cr', 'Fe']",1,1.459852186827605,-28.26487185536638,1,1,1
74,Ho0.4Zr0.6Co2,0.8014902012593528,-29.3,1,1,1,"['Ho', 'Zr', 'Co']",1,-0.2212825325102524,-32.8155246000867,1,1,1
75,Zr0.76Ti0.24Mn0.63V0.14Fe0.18Ni1.16,4.103436558396678,-29.7,1,1,1,"['Zr', 'Ti', 'Mn', 'V', 'Fe', 'Ni']",1,1.4118248076042024,-28.394876858874238,1,1,1
76,Zr1Cr2Fe0.8,0.0184358432168636,-46.5,2,2,2,"['Zr', 'Cr', 'Fe']",1,-3.9934585083440455,-43.02640345502889,2,0,0
77,Zr1Cr2Ni0.8,0.0462816652571173,-37.9,1,1,1,"['Zr', 'Cr', 'Ni']",1,-3.0730093950845307,-40.5348456783389,2,0,0
78,Zr1Cr1Fe1.2,0.2545178258069306,-34.0,1,1,1,"['Zr', 'Cr', 'Fe']",1,-1.3683844029810368,-35.92060726555428,1,0,1
79,Zr1Cr1Fe1.6,2.0599254873958057,-29.1,1,1,1,"['Zr', 'Cr', 'Fe']",1,0.7226698109802127,-30.260346080853,1,1,1
80,Zr1Cr1Fe1.8,6.318756191293226,-19.0,0,0,2,"['Zr', 'Cr', 'Fe']",1,1.843522383614964,-27.22631747064375,1,1,1
81,Zr1Cr1Fe1Co0.8,20.926699927688897,-20.0,0,0,2,"['Zr', 'Cr', 'Fe', 'Co']",1,3.0410258521529516,-23.984803043970768,1,1,1
82,Zr1Cr1Fe1Cu0.8,3.237801267487753,-28.0,1,1,1,"['Zr', 'Cr', 'Fe', 'Cu']",1,1.1748944782909256,-29.03622204138383,1,1,1
83,Zr1Mn0.8Cr1Fe1,0.6546556030591566,-32.0,1,1,1,"['Zr', 'Mn', 'Cr', 'Fe']",1,-0.4236459784827751,-33.363300908703195,1,1,1
84,Zr1Cr1Fe1Ni0.8,17.371038036919114,-21.0,1,1,1,"['Zr', 'Cr', 'Fe', 'Ni']",1,2.8548043387966886,-24.488884859147618,1,1,1
85,Zr1Cr1Fe1.4,1.0588798903699246,-21.0,1,1,1,"['Zr', 'Cr', 'Fe']",1,0.05721164221711107,-32.061670512110425,1,1,1
86,Zr1Cr0.6Fe1.4,3.685265379173311,-29.9,1,1,1,"['Zr', 'Cr', 'Fe']",1,1.3043425391061545,-28.685819919250775,1,1,1
87,Zr1Cr1Fe1.5,1.5969977784509388,-23.0,1,1,1,"['Zr', 'Cr', 'Fe']",1,0.4681254781554763,-30.949370496027846,1,1,1
88,Zr1V0.5Fe1.5,0.0915169782434661,-32.2,1,1,1,"['Zr', 'V', 'Fe']",1,-2.3912307693403823,-38.68934350718854,1,0,1
89,Zr1Al0.4Fe1.6,10.500875281684012,-36.0,1,1,1,"['Zr', 'Al', 'Fe']",1,2.3514586138495948,-25.85138816029644,1,1,0
90,ZrCrFe,0.0214009528751074,-49.4,2,2,2,"['Zr', 'Cr', 'Fe']",1,-3.8443198310714455,-42.62270093002137,2,0,0
91,ZrMnFe,0.2486653192057567,-31.0,1,1,1,"['Zr', 'Mn', 'Fe']",1,-1.3916473862047731,-35.98357768502142,1,0,1
92,ZrFeMo,0.492084862510974,-29.8,1,1,1,"['Zr', 'Fe', 'Mo']",1,-0.7091040925852156,-34.136005639323834,1,1,1
93,ZrVFe,0.0002674450339042,-48.1,2,2,2,"['Zr', 'V', 'Fe']",1,-8.226596493474233,-54.48505740418997,2,0,0
94,Zr1Mn1.11Fe1.22,1.6446542301702736,-29.4,1,1,1,"['Zr', 'Mn', 'Fe']",1,0.4975301676980253,-30.8697751312809,1,1,1
95,Zr1Mn1.22Fe1.11,1.0360513734668595,-13.0,0,0,2,"['Zr', 'Mn', 'Fe']",1,0.035416730896307196,-32.12066701719838,1,1,1
96,Zr1Mn1.22Fe1.14,1.0986902644747123,-31.0,1,1,1,"['Zr', 'Mn', 'Fe']",1,0.0941188017358742,-31.961766759703213,1,1,1
97,Zr1Mn1.2Fe0.4,0.1428165264580558,-33.0,1,1,1,"['Zr', 'Mn', 'Fe']",1,-1.9461945042740363,-37.48467770745899,1,0,1
98,Zr1Mn1.53Fe1.27,4.099289378437095,-9.0,0,0,2,"['Zr', 'Mn', 'Fe']",1,1.410813636355795,-28.39761399181428,1,1,1
99,Zr1Mn1.8,0.0297923909389378,-38.8,1,1,1,"['Zr', 'Mn']",1,-3.5135022556945152,-41.72721296580652,2,0,0
100,ZrMn2,0.0031122963116446,-37.4,1,1,1,"['Zr', 'Mn']",1,-5.77239446137463,-47.84179372936025,2,0,0
101,Zr1Mn2.5,0.0257851997667297,-32.0,1,1,1,"['Zr', 'Mn']",1,-3.657954604108423,-42.11823009740794,2,0,1
102,Zr1Mn2.6Fe0.2,0.0355614117897666,-15.0,0,0,2,"['Zr', 'Mn', 'Fe']",1,-3.3364941675000392,-41.248070911862655,2,0,1
103,Zr1Mn2.7,0.1967651633671726,-33.6,1,1,1,"['Zr', 'Mn']",1,-1.6257443254437693,-36.6172531821869,1,0,1
104,Zr1Mn2.8,0.3254604522221802,-29.9,1,1,1,"['Zr', 'Mn']",1,-1.1225143232644295,-35.25506313025282,1,0,1
105,Zr1Mn2.8Fe0.4,0.0185896462924656,-23.0,1,1,1,"['Zr', 'Mn', 'Fe']",1,-3.9851505041933457,-43.00391457209962,2,0,1
106,Zr1Mn2Co0.8,4.23436580898342,-20.9,1,1,1,"['Zr', 'Mn', 'Co']",1,1.443233566945492,-28.309856690495945,1,1,1
107,Zr1Mn2Cu0.8,0.0653942583593902,-31.6,1,1,1,"['Zr', 'Mn', 'Cu']",1,-2.7273208170428607,-39.59910349278497,1,0,1
108,Zr1Mn2Fe0.8,0.5352410447161273,-25.0,1,1,1,"['Zr', 'Mn', 'Fe']",1,-0.6250380826824319,-33.90844789853048,1,1,1
109,Zr1Mn2Fe1.2,3.0000000000000004,-6.8,0,0,2,"['Zr', 'Mn', 'Fe']",1,1.0986122886681098,-29.242709809191677,1,1,1
110,Zr1Mn2Ni0.8,1.7127713430916074,-25.0,1,1,1,"['Zr', 'Mn', 'Ni']",1,0.538112727123249,-30.759922462537666,1,1,1
111,ZrMn3,0.2411986487568453,-29.2,1,1,1,"['Zr', 'Mn']",1,-1.4221344163137652,-36.06610283047705,1,0,1
112,Zr1Mn3.8,0.6251355191411884,-17.0,0,0,2,"['Zr', 'Mn']",1,-0.46978682212419676,-33.4881992611941,1,1,1
113,Zr1Mn1Fe0.7Co0.3,3.557970503429936,-17.6,0,0,2,"['Zr', 'Mn', 'Fe', 'Co']",1,1.269190298998469,-28.78097329160639,1,1,1
114,ErFe2,2.6312347942997414e-05,-57.9,2,2,2,"['Er', 'Fe']",1,-10.545472225426831,-60.762007188697226,2,0,0
115,GdCo2,0.0015511834166558,-48.0,2,2,2,"['Gd', 'Co']",2,-6.468737144748084,-49.72671925431009,2,0,0
116,GdRh2,0.0228427848457927,-49.0,2,2,2,"['Gd', 'Rh']",1,-3.7791199731772287,-42.44621185459584,2,0,0
117,GdRu2,0.0001806068381686,-60.0,2,2,2,"['Gd', 'Ru']",2,-8.619188054084686,-55.54776097118884,2,0,0
118,Ho0.6Zr0.4Co2,0.0714082632290278,-33.0,1,1,1,"['Ho', 'Zr', 'Co']",1,-2.639341684833983,-39.36095334642303,1,0,1
119,Ho0.8Zr0.2Co2,0.0916601060379486,-25.0,1,1,1,"['Ho', 'Zr', 'Co']",1,-2.389668043040072,-38.685113373430696,1,0,1
120,LaRh2,0.001033502871643,-44.3,2,2,2,"['La', 'Rh']",1,-6.874801400285111,-50.82589197243716,2,0,0
121,LiPd2,8.260359420329732e-06,-51.0,2,2,2,"['Li', 'Pd']",1,-11.704042458020956,-63.898133489736495,2,0,0
122,YMgNi4,2.002733907859158,-35.8,1,1,1,"['Y', 'Mg', 'Ni']",1,0.6945132010585429,-30.33656302691223,1,1,0
123,PrCo2,4.372165653240304e-06,-67.0,2,2,2,"['Pr', 'Co']",2,-12.340252098788564,-65.62028526893296,2,0,0
124,Zr0.02Ti0.98Mn1.5V0.43Cr0.05Fe0.09,10.867245898402093,-27.4,1,1,1,"['Zr', 'Ti', 'Mn', 'V', 'Cr', 'Fe']",1,2.3857533018179042,-25.758556090303987,1,1,1
125,Zr0.15Ti0.9Mn1.6V0.2Cr0.2,7.000000000000003,-15.4,0,0,2,"['Zr', 'Ti', 'Mn', 'V', 'Cr']",1,1.9459101490553137,-26.949164687783835,1,1,1
126,Zr0.2Ti0.9Mn1.4V0.2Cr0.4Fe0.2,3.0000000000000004,-25.5,1,1,1,"['Zr', 'Ti', 'Mn', 'V', 'Cr', 'Fe']",1,1.0986122886681098,-29.242709809191677,1,1,1
127,Zr0.2Ti0.9Mn1.4V0.2Cr0.4,1.8999999999999984,-26.7,1,1,1,"['Zr', 'Ti', 'Mn', 'V', 'Cr']",1,0.6418538861723939,-30.4791061872344,1,1,1
128,Zr0.2Ti0.9Mn1.6V0.2Cr0.2Fe0.2,6.9999999999999964,-30.0,1,1,1,"['Zr', 'Ti', 'Mn', 'V', 'Cr', 'Fe']",1,1.9459101490553128,-26.949164687783835,1,1,1
129,Zr0.2Ti0.9Mn1.6V0.2Fe0.2Ni0.2,3.6000000000000028,-23.2,1,1,1,"['Zr', 'Ti', 'Mn', 'V', 'Fe', 'Ni']",1,1.2809338454620651,-28.749184761316346,1,1,1
130,Zr0.2Ti0.9Mn1.6V0.2Ni0.2,2.700000000000002,-31.7,1,1,1,"['Zr', 'Ti', 'Mn', 'V', 'Ni']",1,0.9932517730102841,-29.527909510469797,1,1,1
131,Zr0.2Ti0.9Mn1.8V0.2Fe0.2,3.0000000000000004,-29.1,1,1,1,"['Zr', 'Ti', 'Mn', 'V', 'Fe']",1,1.0986122886681098,-29.242709809191677,1,1,1
132,Zr0.2Ti0.9Mn1.8V0.2,3.0000000000000004,-26.0,1,1,1,"['Zr', 'Ti', 'Mn', 'V']",1,1.0986122886681098,-29.242709809191677,1,1,1
133,Zr0.3Ti0.9Mn1.3V0.2Cr0.2Cu0.05Mo0.05,0.0666150041717367,-15.2,0,0,2,"['Zr', 'Ti', 'Mn', 'V', 'Cr', 'Cu', 'Mo']",1,-2.708825438945379,-39.549038472929155,1,0,1
134,Zr0.1Ti0.9Mn1V0.1Cr0.9,20.663046935398054,-22.5,1,1,1,"['Zr', 'Ti', 'Mn', 'V', 'Cr']",1,3.0283469327495385,-24.019123529247494,1,1,1
135,Ti1.2Mn0.1Cr1.9,57.03937805113844,-20.1,1,1,1,"['Ti', 'Mn', 'Cr']",1,4.0437418723148,-21.270557506812526,1,1,1
136,Ti1.2Mn1Cr1,22.39130848118285,-25.5,1,1,1,"['Ti', 'Mn', 'Cr']",1,3.108672869331085,-23.801689768840106,1,1,1
137,Ti1Cr1.8,130.8676826935899,-19.7,0,0,2,"['Ti', 'Cr']",1,4.874186756976944,-19.022631596856193,0,1,1
138,TiCr2,56.45335214351638,-29.7,1,1,1,"['Ti', 'Cr']",1,4.033414671357247,-21.298512140573987,1,1,1
139,TiMnCr,43.66298285551212,-24.0,1,1,1,"['Ti', 'Mn', 'Cr']",1,3.776500668886852,-21.99395099925122,1,1,1
140,Ti1Mn0.85V0.15Cr1Fe0.3,6.927951884951252,-20.9,1,1,1,"['Ti', 'Mn', 'V', 'Cr', 'Fe']",1,1.9355642262232073,-26.97716999966695,1,1,1
141,Ti1Mn1.3Fe0.11,6.27236149268651,-32.7,1,1,1,"['Ti', 'Mn', 'Fe']",1,1.8361529173385123,-27.24626583144571,1,1,1
142,Ti1Mn1.4Ni0.1,5.623556221337437,-28.0,1,1,1,"['Ti', 'Mn', 'Ni']",1,1.726964243382416,-27.541827949766834,1,1,1
143,Ti1Mn1.5,5.042548070797965,-27.9,1,1,1,"['Ti', 'Mn']",1,1.6179115239287947,-27.837022053720798,1,1,1
144,TiMn2,49.60116926377468,-24.6,1,1,1,"['Ti', 'Mn']",1,3.9040144073194476,-21.648784881918047,1,1,1
145,Zr0.79Ti0.21Mn1Fe1.02,1.2042957926000797,-33.0,1,1,1,"['Zr', 'Ti', 'Mn', 'Fe']",1,0.18589499163049833,-31.71333838234602,1,1,1
146,Zr0.7Ti0.3Cr0.6Fe1.4,7.432380183843748,-22.0,1,1,1,"['Zr', 'Ti', 'Cr', 'Fe']",1,2.0058461551875237,-26.786924298791963,1,1,1
147,Zr0.7Ti0.3Cr1Fe1,0.8681310175268138,-30.0,1,1,1,"['Zr', 'Ti', 'Cr', 'Fe']",1,-0.14141263386119396,-32.599325285821735,1,1,1
148,Zr0.7Ti0.3Mn2Fe0.8,2.600000000000001,-14.0,0,0,2,"['Zr', 'Ti', 'Mn', 'Fe']",1,0.9555114450274368,-29.630068561226558,1,1,1
149,Zr0.7Ti0.3Mn1Fe1,2.0552362805549915,-10.0,0,0,2,"['Zr', 'Ti', 'Mn', 'Fe']",1,0.7203908197109502,-30.266515067642324,1,1,1
150,Zr0.8Ti0.2Cr0.6Fe1.4,3.228992323383511,-27.0,1,1,1,"['Zr', 'Ti', 'Cr', 'Fe']",1,1.172170114375824,-29.043596604519827,1,1,1
151,Zr0.8Ti0.2Mn1Fe1,1.3104812451316956,-30.0,1,1,1,"['Zr', 'Ti', 'Mn', 'Fe']",1,0.27039443244785716,-31.48460739020144,1,1,1
152,Zr0.9Ti0.1Cr0.55Fe1.45,2.044512027736068,-1.03,0,0,2,"['Zr', 'Ti', 'Cr', 'Fe']",1,0.7151591437771645,-30.28067665753379,1,1,1
153,Zr1V0.5Co1.5,0.5142680604510185,-34.3,1,1,1,"['Zr', 'V', 'Co']",1,-0.665010631083228,-34.01664933236036,1,1,1
154,ZrCrCo,0.1996309246572472,-40.2,2,2,2,"['Zr', 'Cr', 'Co']",1,-1.6112849939531337,-36.578113310897706,1,0,0
155,ZrVCo,0.0004922219161274,-49.4,2,2,2,"['Zr', 'V', 'Co']",1,-7.616580894124575,-52.83381010700959,2,0,0
156,Zr1Cr1.2Fe0.8,0.0526872109449353,-50.2,2,2,2,"['Zr', 'Cr', 'Fe']",1,-2.9433825294522356,-40.18395955059808,2,0,0
157,Zr1Cr1.2Ni0.8,0.0126513709361717,-56.4,2,2,2,"['Zr', 'Cr', 'Ni']",1,-4.369989695279764,-44.045633299961665,2,0,0
158,ZrCr2,0.002679724218239,-42.0,2,2,2,"['Zr', 'Cr']",1,-5.922041393396479,-48.24687204587519,2,0,0
159,Zr1Cr2Co0.8,0.0507994716030839,-45.3,2,2,2,"['Zr', 'Cr', 'Co']",1,-2.9798693259658933,-40.28272542509404,2,0,0
160,ZrMo2,43.29076189491877,-22.0,1,1,1,"['Zr', 'Mo']",1,3.767939261089238,-22.017125818880324,1,1,1
161,ZrCrMo,0.1999999999999999,-27.6,1,1,1,"['Zr', 'Cr', 'Mo']",1,-1.609437912434101,-36.57311345782964,1,0,1
162,CaNi4B,0.0086094488709562,-55.7,2,2,2,"['Ca', 'Ni', 'B']",1,-4.754894972933152,-45.08753091712623,2,0,0
163,CaNi5,0.5000000000000004,-37.7,1,1,1,"['Ca', 'Ni']",1,-0.6931471805599444,-34.09281197693034,1,1,0
164,La0.5Ce0.5Cu2.5Ni2.5,2.3416253775191214,-22.9,1,1,1,"['La', 'Ce', 'Cu', 'Ni']",1,0.8508452940200717,-29.91338869130428,1,1,1
165,La0.4Ce0.6Ni5,28.0,-22.3,1,1,1,"['La', 'Ce', 'Ni']",1,3.332204510175204,-23.196613409855757,1,1,1
166,La0.2Ce0.8Cu0.3Ni4.7,19.059838026658632,-21.0,1,1,1,"['La', 'Ce', 'Cu', 'Ni']",1,2.9475834001132752,-24.237741815597133,1,1,1
167,La0.2Ce0.8Ni5,32.00964433437732,-23.8,1,1,1,"['La', 'Ce', 'Ni']",1,3.4660372428415465,-22.83434244772764,1,1,1
168,Ce0.2Pr0.8Co5,0.3007932386234149,-39.0,1,1,1,"['Ce', 'Pr', 'Co']",2,-1.2013321651397544,-35.468414638812554,1,0,0
169,Ce0.4Pr0.6Co5,1.303305200403338,-38.5,1,1,1,"['Ce', 'Pr', 'Co']",2,0.2649034997279145,-31.49947076061766,1,1,0
170,Ce0.6Pr0.4Co5,1.6421645525082085,-38.5,1,1,1,"['Ce', 'Pr', 'Co']",2,0.49601522069130266,-30.873875931576645,1,1,0
171,La0.7Ce0.7Ni5,13.06465552477356,-25.0,1,1,1,"['La', 'Ce', 'Ni']",1,2.5699105323619533,-25.260062068976865,1,1,1
172,Ce0.8Pr0.2Co5,1.8316907652938488,-37.0,1,1,1,"['Ce', 'Pr', 'Co']",2,0.6052394557672682,-30.578217553089175,1,1,0
173,CeCo5,1.8963052000171792,-39.0,1,1,1,"['Ce', 'Co']",2,0.6399073613516694,-30.484375222735366,1,1,0
174,Ce1Mn0.75Ni4.25,1.1765682852439587,-24.7,1,1,1,"['Ce', 'Mn', 'Ni']",1,0.16260196850730585,-31.77639011662353,1,1,1
175,Ce1Al0.5Ni4.5,9.545509532616563,-21.6,1,1,1,"['Ce', 'Al', 'Ni']",1,2.2560708379023913,-26.109592716679572,1,1,1
176,Ce1Mn0.5Ni4.5,7.501544948777111,-25.4,1,1,1,"['Ce', 'Mn', 'Ni']",1,2.0151089924988663,-26.761850784129578,1,1,1
177,CeNi5,84.98778273149166,-22.2,1,1,1,"['Ce', 'Ni']",1,4.442507513589114,-20.191141360627736,1,1,1
178,Dy1Ga0.75Ni4.25,7.380680490472258,-30.1,1,1,1,"['Dy', 'Ga', 'Ni']",1,1.9988658417426066,-26.805819264300517,1,1,1
179,Dy1Al0.5Ni4.5,24.13282475943464,-27.3,1,1,1,"['Dy', 'Al', 'Ni']",1,3.183572936997422,-23.598943258054938,1,1,1
180,DyAlNi4,0.7654801337418554,-35.4,1,1,1,"['Dy', 'Al', 'Ni']",1,-0.2672520162239592,-32.93995909949288,1,1,0
181,Er1Al1.5Ni3.5,0.0604138896551311,-39.8,1,1,1,"['Er', 'Al', 'Ni']",1,-2.806536239300719,-39.813531209121635,1,0,0
182,Er1Al0.5Ni4.5,63.86015337360045,-25.4,1,1,1,"['Er', 'Al', 'Ni']",1,4.156695589000013,-20.96480381857606,1,1,1
183,ErAlNi4,6.946315496186141,-32.4,1,1,1,"['Er', 'Al', 'Ni']",1,1.9382113745668057,-26.97000445086416,1,1,1
184,EuNi5,1.2999999999999994,-26.0,1,1,1,"['Eu', 'Ni']",1,0.26236426446749056,-31.506344200190597,1,1,1
185,Gd1Al0.5Ni4.5,8.76622359342541,-32.7,1,1,1,"['Gd', 'Al', 'Ni']",1,2.1709061085644787,-26.340124574035762,1,1,1
186,GdAlNi4,0.2660974772349265,-41.5,2,2,2,"['Gd', 'Al', 'Ni']",1,-1.3238925815585543,-35.80017264068759,1,0,0
187,Ho1Al0.5Ni4.5,53.56326979436215,-24.1,1,1,1,"['Ho', 'Al', 'Ni']",1,3.980863568144799,-21.440762383413535,1,1,1
188,HoAlNi4,0.8735436685088609,-35.9,1,1,1,"['Ho', 'Al', 'Ni']",1,-0.13519715808879648,-32.58250065448312,1,1,0
189,LaFeCuNi3,0.3843782982703401,-37.2,1,1,1,"['La', 'Fe', 'Cu', 'Ni']",1,-0.9561280595922447,-34.80467322470033,1,1,0
190,La1Al0.75Ni4.25,0.023030464176958,-44.1,2,2,2,"['La', 'Al', 'Ni']",1,-3.7709374100353337,-42.424062527125415,2,0,0
191,La1Co0.5Ni4.25Sn0.25,0.4999999999999995,-42.5,2,2,2,"['La', 'Co', 'Ni', 'Sn']",1,-0.6931471805599463,-34.09281197693034,1,1,0
192,La1Ni4.4B0.6,0.3000000000000001,-33.5,1,1,1,"['La', 'Ni', 'B']",1,-1.2039728043259357,-35.47556256801905,1,0,1
193,La1Zn0.6Ni4.4,0.3811632328179493,-34.8,1,1,1,"['La', 'Zn', 'Ni']",1,-0.9645275630134316,-34.8274097864156,1,1,1
194,La1Al0.5Ni4.5,0.2999999999999997,-44.4,2,2,2,"['La', 'Al', 'Ni']",1,-1.203972804325937,-35.47556256801906,1,0,0
195,La1Mn0.3Al0.3Ni4.5,0.1195610368932282,-39.3,1,1,1,"['La', 'Mn', 'Al', 'Ni']",1,-2.123928269027658,-37.965784090607215,1,0,0
196,La1Si0.5Ni4.5,0.5000000000000004,-36.5,1,1,1,"['La', 'Si', 'Ni']",1,-0.6931471805599444,-34.09281197693034,1,1,0
197,La1Mn0.2Al0.15Ni4.65,0.7835989436988505,-38.8,1,1,1,"['La', 'Mn', 'Al', 'Ni']",1,-0.2438579409233152,-32.876633827727034,1,1,0
198,La1Al0.4Ni4.6,0.2235925932600667,-36.4,1,1,1,"['La', 'Al', 'Ni']",1,-1.4979296632048154,-36.27127249614034,1,0,0
199,La1Mn0.1Cu0.3Ni4.6,0.6577545473633537,-32.0,1,1,1,"['La', 'Mn', 'Cu', 'Ni']",1,-0.4189234455723626,-33.35051751478265,1,1,1
200,La1Ga0.4Ni4.6,0.3816881210296787,-35.0,1,1,1,"['La', 'Ga', 'Ni']",1,-0.9631514409369241,-34.82368477042938,1,1,0
201,La1Ni4.6Ge0.4,0.6208404169325338,-34.3,1,1,1,"['La', 'Ni', 'Ge']",1,-0.47668120763740823,-33.50686162893772,1,1,1
202,La1In0.4Ni4.6,0.0657507645188483,-39.8,1,1,1,"['La', 'In', 'Ni']",1,-2.721883980328772,-39.5843865544986,1,0,0
203,La1Mn0.4Ni4.6,0.1499999999999999,-39.4,1,1,1,"['La', 'Mn', 'Ni']",1,-1.897119984885882,-37.35183820698309,1,0,0
204,La1Si0.4Ni4.6,0.5286931105252956,-35.6,1,1,1,"['La', 'Si', 'Ni']",1,-0.6373471467972733,-33.94176722490856,1,1,0
205,La1Ni4.6Sn0.4,0.104264416032267,-38.5,1,1,1,"['La', 'Ni', 'Sn']",1,-2.2608251445803416,-38.3363493613803,1,0,0
206,La1Al0.25Ni4.75,0.7719332496925363,-33.7,1,1,1,"['La', 'Al', 'Ni']",1,-0.25885719682443814,-32.91723521692569,1,1,1
207,La1Al0.3Ni4.7,0.4199999999999999,-34.0,1,1,1,"['La', 'Al', 'Ni']",1,-0.8675005677047234,-34.56476803769992,1,1,1
208,La1Mn0.3Ni4.7,1.1545579924276814,-36.2,1,1,1,"['La', 'Mn', 'Ni']",1,0.14371758019024136,-31.82750814573738,1,1,0
209,La1In0.15Ni4.85,0.6312539077578454,-31.8,1,1,1,"['La', 'In', 'Ni']",1,-0.46004710790425074,-33.46183489149906,1,1,1
210,La1Ni4.8Sn0.2,0.47,-32.8,1,1,1,"['La', 'Ni', 'Sn']",1,-0.7550225842780328,-34.260302108757074,1,1,1
211,La1In0.07Ni4.93,1.083940070093133,-35.2,1,1,1,"['La', 'In', 'Ni']",1,0.08060261559718947,-31.99835363691338,1,1,0
212,La1Ni4.95Sn0.05,1.0454338668516792,-32.0,1,1,1,"['La', 'Ni', 'Sn']",1,0.044431982842039836,-32.09626368976763,1,1,1
213,La1Al0.1Ni4.9,0.97379964952477,-33.0,1,1,1,"['La', 'Al', 'Ni']",1,-0.02654969513833527,-32.28840353674757,1,1,1
214,La1Mn0.1Ni4.9,1.026151847754291,-29.0,1,1,1,"['La', 'Mn', 'Ni']",1,0.025815735558211275,-32.14665588964553,1,1,1
215,La1Ni4.9Sn0.1,1.381284549463043,-32.0,1,1,1,"['La', 'Ni', 'Sn']",1,0.3230138991570149,-31.34217209465293,1,1,1
216,La1Al0.5Cu0.5Ni4,0.106040949075376,-40.0,1,1,1,"['La', 'Al', 'Cu', 'Ni']",1,-2.243929947437502,-38.29061586104492,1,0,0
217,LaCrNi4,0.0399999999999999,-34.0,1,1,1,"['La', 'Cr', 'Ni']",1,-3.2188758248682032,-40.92969057769298,2,0,1
218,LaCuNi4,0.9508163007857522,-33.9,1,1,1,"['La', 'Cu', 'Ni']",1,-0.0504343993585076,-32.35305688877588,1,1,1
219,LaFeNi4,0.0564762248597669,-34.5,1,1,1,"['La', 'Fe', 'Ni']",1,-2.87393552833264,-39.99597391052876,1,0,1
220,La1Fe0.5Cu0.5Ni4,0.5565796227216516,-36.1,1,1,1,"['La', 'Fe', 'Cu', 'Ni']",1,-0.5859450408342316,-33.80262719532352,1,1,0
221,La0.8Ce0.2Co0.5Ni4.25Sn0.25,0.7999999999999999,-38.2,1,1,1,"['La', 'Ce', 'Co', 'Ni', 'Sn']",1,-0.22314355131420985,-32.820562179901565,1,1,0
222,La0.8Ce0.2Ni4.8Sn0.25,1.0999999999999994,-32.4,1,1,1,"['La', 'Ce', 'Ni', 'Sn']",1,0.09531017980432434,-31.958541826082588,1,1,1
223,La0.13Ce0.35Pr0.52Co5,1.033101700090644,-40.0,1,1,1,"['La', 'Ce', 'Pr', 'Co']",1,0.032565636492510666,-32.128384626278034,1,1,0
224,La0.1Ce0.9Co5,1.113771093217642,-41.0,2,2,2,"['La', 'Ce', 'Co']",1,0.10775163853949532,-31.924864121559402,1,1,0
225,La0.2Ce0.8Co5,0.974571677007968,-44.0,2,2,2,"['La', 'Ce', 'Co']",1,-0.025757210140132516,-32.2862583642098,1,1,0
226,La0.2Pr0.8Co5,0.2987307014373159,-38.0,1,1,1,"['La', 'Pr', 'Co']",1,-1.2082127755222989,-35.48703971874369,1,0,0
227,La0.4Ce0.6Co5,0.8442389388445866,-38.0,1,1,1,"['La', 'Ce', 'Co']",1,-0.16931972155581365,-32.674866801771564,1,1,0
228,La0.4Pr0.6Co5,20.754250003502484,-29.0,1,1,1,"['La', 'Pr', 'Co']",1,3.032751045149971,-24.007202065754683,1,1,1
229,La0.65Ce0.28Pr0.07Co5,0.2537203847619883,-47.0,2,2,2,"['La', 'Ce', 'Pr', 'Co']",1,-1.3715224657348997,-35.92910166741257,1,0,0
230,La0.66Ce0.2Pr0.14Co5,0.2503393379093142,-41.0,2,2,2,"['La', 'Ce', 'Pr', 'Co']",1,-1.3849379298516187,-35.96541590083015,1,0,0
231,La0.6Pr0.4Co5,0.2285293580041021,-43.0,2,2,2,"['La', 'Pr', 'Co']",1,-1.4760905954825183,-36.21215646437357,1,0,0
232,La0.75Ce0.25Al0.2Cu0.8Ni4,0.8030712592646667,-33.5,1,1,1,"['La', 'Ce', 'Al', 'Cu', 'Ni']",1,-0.21931182767169688,-32.81019011185119,1,1,1
233,La0.75Ce0.25Al0.1Cu0.9Ni4,1.144425633880071,-32.9,1,1,1,"['La', 'Ce', 'Al', 'Cu', 'Ni']",1,0.1349028813488193,-31.851368597261693,1,1,1
234,La0.75Ce0.25Ti0.1Cu0.9Ni4,1.2875809360998318,-38.4,1,1,1,"['La', 'Ce', 'Ti', 'Cu', 'Ni']",1,0.25276521457011986,-31.53232780653678,1,1,0
235,La0.75Pr0.25Al0.2Cu0.3Ni4.5,0.9204338343832104,-34.2,1,1,1,"['La', 'Pr', 'Al', 'Cu', 'Ni']",1,-0.08291016097592317,-32.44096531874358,1,1,1
236,La0.7Ce0.3Co5,0.2269623337546353,-42.0,2,2,2,"['La', 'Ce', 'Co']",1,-1.482971205865059,-36.2307815443047,1,0,0
237,La0.8Ce0.2Co5,0.2274425329119312,-34.0,1,1,1,"['La', 'Ce', 'Co']",1,-1.4808576750854565,-36.225060441449216,1,0,1
238,La0.8Pr0.2Co5,0.1428712050352379,-38.0,1,1,1,"['La', 'Pr', 'Co']",1,-1.945811718653079,-37.48364154752689,1,0,0
239,LaCo5,0.0452813657035284,-42.3,2,2,2,"['La', 'Co']",1,-3.094859684245047,-40.59399208534451,2,0,0
240,LaCu5,0.1511396406113853,-42.7,2,2,2,"['La', 'Cu']",1,-1.88955109724481,-37.331350033773575,1,0,0
241,LaCu3Ni2,0.7235300020996887,-32.0,1,1,1,"['La', 'Cu', 'Ni']",1,-0.32361326576803834,-33.092523002898936,1,1,1
242,LaFe(CuNi)2,0.639842930856706,-36.9,1,1,1,"['La', 'Fe', 'Cu', 'Ni']",1,-0.4465325532853645,-33.425252430639325,1,1,0
243,La1Al0.98Ni3.92,0.0034216798452779,-42.0,2,2,2,"['La', 'Al', 'Ni']",1,-5.677623665668627,-47.58525927281847,2,0,0
244,La1Cr0.5Cu1.5Ni3,0.7171488193043364,-35.5,1,1,1,"['La', 'Cr', 'Cu', 'Ni']",1,-0.3324719016152477,-33.116502387221246,1,1,0
245,LaCu2Ni3,1.168559579429725,-33.0,1,1,1,"['La', 'Cu', 'Ni']",1,0.15577186165562015,-31.794878488872246,1,1,1
246,LaNi5,2.952549886648882,-30.1,1,1,1,"['La', 'Ni']",1,1.0826691653560812,-29.285866147006097,1,1,1
247,La1Mn0.05Al0.05Ni5.2,1.5632463033157789,-26.8,1,1,1,"['La', 'Mn', 'Al', 'Ni']",1,0.4467646227196493,-31.007192058036217,1,1,1
248,La1Mn0.1Al0.05Ni5.5,1.9134339343158413,-26.0,1,1,1,"['La', 'Mn', 'Al', 'Ni']",1,0.6488994991918613,-30.460034462728046,1,1,1
249,La1Mn0.33Ni6.37,2.3461538820103947,-23.2,1,1,1,"['La', 'Mn', 'Ni']",1,0.8527773414349481,-29.908158844599967,1,1,1
250,LaCo4Ni,0.0628705575085989,-45.0,2,2,2,"['La', 'Co', 'Ni']",1,-2.766677308985338,-39.70563732735543,1,0,0
251,NdCo5,0.8339446667955244,-42.7,2,2,2,"['Nd', 'Co']",2,-0.18158822559239085,-32.70807633633501,1,1,0
252,Nd1Ni4.6Sn0.4,1.6788689971482624,-26.4,1,1,1,"['Nd', 'Ni', 'Sn']",1,0.5181203507203541,-30.814039697465244,1,1,1
253,Nd1Ni4.8Sn0.2,7.757296340313645,-25.7,1,1,1,"['Nd', 'Ni', 'Sn']",1,2.0486338637329515,-26.671102526097126,1,1,1
254,Nd1Ni4.9Sn0.1,12.11632991713809,-27.9,1,1,1,"['Nd', 'Ni', 'Sn']",1,2.4945541226670023,-25.4640438490603,1,1,1
255,NdNi5,14.9603081240774,-27.8,1,1,1,"['Nd', 'Ni']",1,2.7054005688634635,-24.89330496177091,1,1,1
256,PrCo5,0.6452448172487181,-40.0,1,1,1,"['Pr', 'Co']",2,-0.43812547257573675,-33.402495358010775,1,1,0
257,Pr1Cu2.5Ni2.5,26.34967783217333,-19.3,0,0,2,"['Pr', 'Cu', 'Ni']",1,3.2714560484296418,-23.361053029714935,1,1,1
258,Pr1Fe0.5Ni4.5,6.3446309114337724,-20.5,1,1,1,"['Pr', 'Fe', 'Ni']",1,1.8476089294876146,-27.215255625939758,1,1,1
259,PrNi5,12.20838235500148,-29.0,1,1,1,"['Pr', 'Ni']",1,2.502122794087802,-25.443556261136045,1,1,1
260,SmCo5,4.068539590773718,-34.9,1,1,1,"['Sm', 'Co']",2,1.4032841121564403,-28.417995612376924,1,1,0
261,Tb1Al0.5Ni4.5,12.033248325518882,-26.9,1,1,1,"['Tb', 'Al', 'Ni']",1,2.487673512284461,-25.482668928991426,1,1,1
262,TbAlNi4,1.1348676704608287,-33.7,1,1,1,"['Tb', 'Al', 'Ni']",1,0.12651605423388143,-31.87407084556522,1,1,1
263,YCo5,21.670527556379056,-32.2,1,1,1,"['Y', 'Co']",2,3.075953160262503,-23.890258538592267,1,1,1
264,Y1Al0.75Ni4.25,6.855586067549382,-24.3,1,1,1,"['Y', 'Al', 'Ni']",1,1.9250638042612385,-27.005593524249665,1,1,1
265,Y1Al0.5Ni4.5,23.332749837935754,-22.4,1,1,1,"['Y', 'Al', 'Ni']",1,3.14985794612296,-23.690206149717497,1,1,1
266,YAlNi4,0.5323000262815881,-40.8,2,2,2,"['Y', 'Al', 'Ni']",1,-0.6305479894297874,-33.923362629619305,1,1,0
267,MgNi,0.004,-40.0,1,1,1,"['Mg', 'Ni']",1,-5.521460917862246,-47.16254333652035,2,0,0
268,CeMg2,1.2318107996230849e-08,-101.0,2,2,2,"['Ce', 'Mg']",2,-18.212195462368893,-81.51501094258015,2,0,0
269,Mg1.7Al0.3Ni1,1.274473238843983e-06,-76.2,2,2,2,"['Mg', 'Al', 'Ni']",1,-13.572977610726928,-68.95714201804498,2,0,0
270,Mg1.92Al0.08Ni1,5.3987169923949404e-06,-70.5,2,2,2,"['Mg', 'Al', 'Ni']",1,-12.129349226624909,-65.04939364255637,2,0,0
271,Mg1.9Ti0.1Ni1,1.3935264202478542e-05,-62.5,2,2,2,"['Mg', 'Ti', 'Ni']",1,-11.181087937577619,-62.48255126634592,2,0,0
272,CeMg12,1.2439084859010978e-05,-65.0,2,2,2,"['Ce', 'Mg']",2,-11.294667037747418,-62.78999780110914,2,0,0
273,Mg14(TiAl4)3,1.2115342494134165e-06,-73.0,2,2,2,"['Mg', 'Ti', 'Al']",1,-13.623623026834853,-69.09423376873454,2,0,0
274,Mg2.23Ni1,6.2551716441971705e-06,-67.3,2,2,2,"['Mg', 'Ni']",1,-11.982101973303248,-64.65081100086024,2,0,0
275,Mg2.42Ni1,1.5519305728861422e-05,-63.1,2,2,2,"['Mg', 'Ni']",1,-11.07342577817491,-62.19112126043811,2,0,0
276,Mg2Al3,2.4959378786843582e-05,-63.2,2,2,2,"['Mg', 'Al']",2,-10.59826090312038,-60.90490052036961,2,0,0
277,Mg2Co,2.391896410698509e-07,-76.0,2,2,2,"['Mg', 'Co']",2,-15.24600912237186,-73.48586024204863,2,0,0
278,Mg0.9Sc0.1,2.408941302418809e-07,-79.5,2,2,2,"['Mg', 'Sc']",2,-15.238908293575612,-73.46663905431171,2,0,0
279,La0.125Mg0.708Al0.167,1.0498139186116615e-05,-67.0,2,2,2,"['La', 'Mg', 'Al']",1,-11.464312536876028,-63.24921011012808,2,0,0
280,Nd0.05Mg0.7Ni0.25,4.75224337277101e-06,-69.0,2,2,2,"['Nd', 'Mg', 'Ni']",1,-12.25689376240665,-65.3946431250356,2,0,0
281,La0.1Mg0.8Al0.1,2.1263070635160563e-06,-76.0,2,2,2,"['La', 'Mg', 'Al']",1,-13.061123855963984,-67.57160838578213,2,0,0
282,Nd0.05Mg0.8Ni0.15,6.538362933463781e-07,-76.0,2,2,2,"['Nd', 'Mg', 'Ni']",1,-14.240408832807619,-70.76380729462068,2,0,0
283,La0.1Mg0.85Al0.05,1.51530605335675e-06,-77.0,2,2,2,"['La', 'Mg', 'Al']",1,-13.399893123988312,-68.48862073561271,2,0,0
284,La0.075Mg0.9Al0.025,7.897633379175433e-06,-68.0,2,2,2,"['La', 'Mg', 'Al']",1,-11.748947415628304,-64.01968643028127,2,0,0
285,Mg1.5Ni1,0.0132440525847517,-29.1,1,1,1,"['Mg', 'Ni']",1,-4.32420668884657,-43.921703574705134,2,0,1
286,Mg1.75Ni1,0.0261327237896275,-26.6,1,1,1,"['Mg', 'Ni']",1,-3.644566964942401,-42.081991183170196,2,0,1
287,Mg2Cu,5.111635561228959e-06,-72.9,2,2,2,"['Mg', 'Cu']",2,-12.183991134269759,-65.19730347044853,2,0,0
288,Mg2Al0.125Cu1,2.883720038474618e-05,-63.0,2,2,2,"['Mg', 'Al', 'Cu']",2,-10.453844324297442,-60.51398021324362,2,0,0
289,Mg2Al0.25Cu1,1.25410284192373e-06,-72.0,2,2,2,"['Mg', 'Al', 'Cu']",2,-13.589090108012819,-69.00075683317843,2,0,0
290,Mg2Al0.375Cu1,5.545695695278184e-07,-76.0,2,2,2,"['Mg', 'Al', 'Cu']",2,-14.405073574495098,-71.20953722339993,2,0,0
291,Mg2Fe,2.811925428921335e-07,-77.2,2,2,2,"['Mg', 'Fe']",1,-15.084226196237303,-73.04793108122973,2,0,0
292,Mg2Fe0.37Ni0.63,1.2174312337312905e-07,-82.0,2,2,2,"['Mg', 'Fe', 'Ni']",1,-15.921352558113728,-75.31394303882652,2,0,0
293,Mg2Al0.25Ni0.75,2.3254508732240697e-08,-90.0,2,2,2,"['Mg', 'Al', 'Ni']",1,-17.576766799746526,-79.79497318809527,2,0,0
294,Mg2V0.25Ni0.75,1.9866185603029388e-05,-62.4,2,2,2,"['Mg', 'V', 'Ni']",1,-10.826491487466873,-61.52269641925781,2,0,0
295,Mg2Zn0.25Ni0.75,2.5896633495352544e-05,-61.5,2,2,2,"['Mg', 'Zn', 'Ni']",1,-10.561397578581447,-60.805115424586994,2,0,0
296,Mg2Al0.15Ni0.85,1.1791433787941733e-07,-84.0,2,2,2,"['Mg', 'Al', 'Ni']",1,-15.9533074262846,-75.40044146567848,2,0,0
297,Mg2Mn0.25Ni0.75,4.262434298046004e-05,-58.0,2,2,2,"['Mg', 'Mn', 'Ni']",1,-10.063085036427541,-59.456236413525716,2,0,0
298,Mg2Zr0.3Ni0.7,4.145695790970749e-05,-59.8,2,2,2,"['Mg', 'Zr', 'Ni']",1,-10.09085482775122,-59.53140628281328,2,0,0
299,CeCo3,0.0284145156368702,-38.1,1,1,1,"['Ce', 'Co']",2,-3.560855150414931,-41.855392211557145,2,0,0
300,CeAlPt,1.3240973122902642,-24.0,1,1,1,"['Ce', 'Al', 'Pt']",1,0.2807309535225775,-31.456627527874844,1,1,1
301,Dy2Co7,0.65433072052403,-35.8,1,1,1,"['Dy', 'Co']",2,-0.424142366467805,-33.36464457814297,1,1,0
302,DyCo3,0.0791345375993989,-42.7,2,2,2,"['Dy', 'Co']",2,-2.536605867400935,-39.08285842386565,1,0,0
303,DyFe3,0.0014602600766074,-47.1,2,2,2,"['Dy', 'Fe']",1,-6.529140724463384,-49.89022531522271,2,0,0
304,Er2Co7,3.176084240253319,-29.6,1,1,1,"['Er', 'Co']",2,1.1556490670423654,-29.08831732114584,1,1,1
305,ErCo3,0.0577539068746844,-39.8,1,1,1,"['Er', 'Co']",2,-2.8515642803588075,-39.935417323466524,1,0,0
306,ErFe3,0.0069252638006514,-42.9,2,2,2,"['Er', 'Fe']",1,-4.97257913367741,-45.676778769887946,2,0,0
307,ErNi3,17.44467119185957,-23.8,1,1,1,"['Er', 'Ni']",1,2.859034226187078,-24.477435004212424,1,1,1
308,Gd2Co7,0.234213493489148,-40.0,1,1,1,"['Gd', 'Co']",2,-1.4515222142384705,-36.14565247141244,1,0,0
309,Gd3(AlNi3)2,0.0083894176161718,-33.6,1,1,1,"['Gd', 'Al', 'Ni']",1,-4.780784174956174,-45.15761023134745,2,0,1
310,GdCo3,0.0140661616958384,-45.0,2,2,2,"['Gd', 'Co']",2,-4.263983245652757,-43.75868512418239,2,0,0
311,GdFe3,0.0004434589026188,-50.4,2,2,2,"['Gd', 'Fe']",1,-7.7209054265314,-53.11620551189765,2,0,0
312,Ho2Co7,1.5905185270431377,-36.7,1,1,1,"['Ho', 'Co']",2,0.46406008070453536,-30.96037509420531,1,1,0
313,HoCo3,0.3239409457869936,-36.0,1,1,1,"['Ho', 'Co']",2,-1.127194045891816,-35.26773064129395,1,0,0
314,HoFe3,0.0030981086144711,-44.6,2,2,2,"['Ho', 'Fe']",1,-5.776963478056809,-47.854161571191284,2,0,0
315,Ca0.5La0.5Ni3,0.8093538448075364,-43.5,2,2,2,"['Ca', 'La', 'Ni']",1,-0.2115190721253602,-32.7890959520507,1,1,0
316,Ca1.5La0.5Mg1Ni9,0.8930601560321649,-35.4,1,1,1,"['Ca', 'La', 'Mg', 'Ni']",1,-0.11310133639670059,-32.522689617049075,1,1,0
317,Ca1La1Mg1Al0.3Ni6,0.4917069252333798,-30.0,1,1,1,"['Ca', 'La', 'Mg', 'Al', 'Ni']",1,-0.7098724203978577,-34.138085420931596,1,1,1
318,CaLaMg(AlNi2)3,0.4917069252333798,-30.0,1,1,1,"['Ca', 'La', 'Mg', 'Al', 'Ni']",1,-0.7098724203978577,-34.138085420931596,1,1,1
319,Ca1La1Mg1Mn0.3Ni6,1.248875710966134,-32.3,1,1,1,"['Ca', 'La', 'Mg', 'Mn', 'Ni']",1,0.22224371535614745,-31.614946256190684,1,1,1
320,CaLaMg(MnNi2)3,1.6235384242559734,-32.3,1,1,1,"['Ca', 'La', 'Mg', 'Mn', 'Ni']",1,0.48460797982363807,-30.904754118414978,1,1,1
321,CaLaMgNi9,3.1372633474265217,-33.0,1,1,1,"['Ca', 'La', 'Mg', 'Ni']",1,1.1433508744980816,-29.121607219339595,1,1,1
322,La(MgCu)2,8.351376601376987e-05,-64.2,2,2,2,"['La', 'Mg', 'Cu']",1,-9.390499077255425,-57.63561781231543,2,0,0
323,Lu6Fe23,8.66205582415345,-39.7,1,1,1,"['Lu', 'Fe']",1,2.158952087490376,-26.372482836693457,1,1,0
324,LuCo3,7.353172723549895,-32.0,1,1,1,"['Lu', 'Co']",2,1.9951318831530584,-26.81592669275865,1,1,1
325,Mg51Zn20,5.442679980505492e-07,-80.9,2,2,2,"['Mg', 'Zn']",2,-14.423824067924151,-71.26029281330375,2,0,0
326,Mg6Pd,5.773045636273515e-07,-80.3,2,2,2,"['Mg', 'Pd']",2,-14.36489586978804,-71.10078045328589,2,0,0
327,Nd2Co7,0.0028791213463615,-56.7,2,2,2,"['Nd', 'Co']",2,-5.850270119452039,-48.05259484666537,2,0,0
328,NdCo3,0.4219446687904328,-54.5,2,2,2,"['Nd', 'Co']",2,-0.8628810901530083,-34.55226360366613,1,1,0
329,Pr2Co7,0.0029870507953589,-54.6,2,2,2,"['Pr', 'Co']",2,-5.813468734416057,-47.95297741452438,2,0,0
330,PrCo3,0.0002468648131067,-54.2,2,2,2,"['Pr', 'Co']",2,-8.30666968652551,-54.70180701476302,2,0,0
331,SmCo3,0.0091776007387456,-59.4,2,2,2,"['Sm', 'Co']",2,-4.690989465944664,-44.91454551183138,2,0,0
332,Tb2Co7,0.5668249741358496,-40.4,2,2,2,"['Tb', 'Co']",2,-0.5677047104993005,-33.75325256261356,1,1,0
333,TbCo3,0.039635255198489,-46.9,2,2,2,"['Tb', 'Co']",2,-3.2280362739982422,-40.95448693844681,2,0,0
334,TbFe3,0.0007542566424001,-48.0,2,2,2,"['Tb', 'Fe']",1,-7.189777873334648,-51.67849975878384,2,0,0
335,ThAlNi,0.0028227337570827,-47.0,2,2,2,"['Th', 'Al', 'Ni']",1,-5.870049446208499,-48.10613537887713,2,0,0
336,Ti3Al,0.1845239161905367,-47.0,2,2,2,"['Ti', 'Al']",1,-1.6899761968534357,-36.791122021231544,1,0,0
337,Y2Co7,0.3247072841709952,-38.0,1,1,1,"['Y', 'Co']",2,-1.1248311665832489,-35.2613345785113,1,0,0
338,Y4.3Sc0.7Si2.6Ge0.4,0.0001647958569468,-39.4,1,1,1,"['Y', 'Sc', 'Si', 'Ge']",1,-8.710803080690837,-55.79575309667841,2,0,0
339,Y5Si3,1.9380150530445334e-06,-53.3,2,2,2,"['Y', 'Si']",1,-13.153846277217024,-67.82259811070938,2,0,0
340,YCo3,0.0351650288440742,-44.0,2,2,2,"['Y', 'Co']",2,-3.347703188972977,-41.278412539898,2,0,0
341,Zr2Ni5,0.181501415012724,-35.0,1,1,1,"['Zr', 'Ni']",1,-1.7064918290942666,-36.8358280797782,1,0,0
342,Zr3V3O,3.377889185397852e-20,-152.0,2,2,2,"['Zr', 'V', 'O']",1,-44.83445084682977,-153.57862258677878,2,0,0
343,Zr7Ni10,0.0341081407578893,-47.0,2,2,2,"['Zr', 'Ni']",1,-3.37821919128168,-41.36101611001443,2,0,0
344,Ca1.03La0.65Mg1.32Ni9,3.546232034133789,-26.8,1,1,1,"['Ca', 'La', 'Mg', 'Ni']",1,1.2658856409691313,-28.78991864914293,1,1,1
345,Ca1.5Y0.5Mg1Ni9,7.984086909413285,-25.8,1,1,1,"['Ca', 'Y', 'Mg', 'Ni']",1,2.0774504243974725,-26.593099163622377,1,1,1
346,CaNi3,0.5089174947062393,-35.0,1,1,1,"['Ca', 'Ni']",1,-0.6754693684851413,-34.04496002127593,1,1,0
347,CaMgTiNi9,1.3842002922816712,-33.4,1,1,1,"['Ca', 'Mg', 'Ti', 'Ni']",1,0.3251225665812684,-31.336464156382725,1,1,1
348,Ce2Co7,0.0268842964478483,-43.3,2,2,2,"['Ce', 'Co']",2,-3.61621293801034,-42.00523985027697,2,0,0
349,Co0.05Pd0.95,0.0524667422946458,-38.2,1,1,1,"['Co', 'Pd']",2,-2.9475757902198416,-40.195310261163954,2,0,0
350,Cr0.05Pd0.95,0.2135207227832241,-29.6,1,1,1,"['Cr', 'Pd']",1,-1.5440213888071836,-36.396037891327666,1,0,1
351,Ni0.025Pd0.95Rh0.025,0.1156884619629,-32.6,1,1,1,"['Ni', 'Pd', 'Rh']",1,-2.156854373498551,-38.054911550744634,1,0,1
352,Ni0.05Pd0.95,0.5221822320568746,-31.6,1,1,1,"['Ni', 'Pd']",1,-0.6497386484647356,-33.97530970096691,1,1,1
353,Pd0.95Pt0.05,0.1364868564946759,-33.0,1,1,1,"['Pd', 'Pt']",1,-1.9915269584095399,-37.607387835602616,1,0,1
354,Pd0.95Rh0.05,0.1035422732075764,-34.2,1,1,1,"['Pd', 'Rh']",1,-2.2677753128761355,-38.355162727178836,1,0,1
355,Sb0.05Pd0.95,0.0042336164725984,-34.6,1,1,1,"['Sb', 'Pd']",1,-5.464698693131329,-47.00889403596345,2,0,1
356,Sc0.05Pd0.95,0.0124491852465784,-37.4,1,1,1,"['Sc', 'Pd']",1,-4.3861001002547395,-44.08924245143217,2,0,0
357,Pd0.96Pt0.04,0.0381571444757648,-37.4,1,1,1,"['Pd', 'Pt']",1,-3.2660422655016426,-41.0573651120764,2,0,0
358,Pd0.972Ir0.028,0.1,-30.7,1,1,1,"['Pd', 'Ir']",1,-2.3025850929940455,-38.44938909679368,1,0,1
359,Mo0.025Pd0.975,0.1303524201190535,-30.8,1,1,1,"['Mo', 'Pd']",1,-2.037513572460797,-37.731868705009184,1,0,1
360,Pd0.975Rh0.025,0.0440718234658712,-36.0,1,1,1,"['Pd', 'Rh']",1,-3.121934624404442,-40.667281066490546,2,0,0
361,V0.02Pd0.98,0.1,-30.8,1,1,1,"['V', 'Pd']",1,-2.3025850929940455,-38.44938909679368,1,0,1
362,Co0.1Pd0.9,0.6151017633215567,-29.8,1,1,1,"['Co', 'Pd']",2,-0.4859675560485342,-33.53199878564469,1,1,1
363,Ni0.05Pd0.9Rh0.05,0.5794717786286243,-28.4,1,1,1,"['Ni', 'Pd', 'Rh']",1,-0.5456383169073895,-33.69352118391438,1,1,1
364,Pd0.9Rh0.1,0.4775848395826602,-29.2,1,1,1,"['Pd', 'Rh']",1,-0.73901346032494,-34.21696711423242,1,1,1
365,Ti0.23Mn0.36V0.41,2.073619215822363,-34.0,1,1,1,"['Ti', 'Mn', 'V']",1,0.7292954940225238,-30.24241106209733,1,1,1
366,Ti0.3034Mn0.26V0.4366,0.0299999999999999,-52.7,2,2,2,"['Ti', 'Mn', 'V']",1,-3.506557897319985,-41.708415326846435,2,0,0
367,Ti0.296Mn0.1V0.504Fe0.1,0.0299999999999999,-44.7,2,2,2,"['Ti', 'Mn', 'V', 'Fe']",1,-3.506557897319985,-41.708415326846435,2,0,0
368,Ti0.138Mn0.08V0.782,0.06,-50.6,2,2,2,"['Ti', 'Mn', 'V']",1,-2.8134107167600364,-39.83213968788239,1,0,0
369,Ti0.1045V0.8455Fe0.05,1.9642282389693584,-42.9,2,2,2,"['Ti', 'V', 'Fe']",1,0.6750994144681263,-30.389114080802717,1,1,0
370,Ti0.172Mn0.14V0.688,0.0399999999999999,-48.6,2,2,2,"['Ti', 'Mn', 'V']",1,-3.2188758248682032,-40.92969057769298,2,0,0
371,Ti0.176Mn0.08V0.704Fe0.04,0.08,-48.5,2,2,2,"['Ti', 'Mn', 'V', 'Fe']",1,-2.5257286443082556,-39.05341493872894,1,0,0
372,Ti0.095V0.855Fe0.05,0.6162287087462747,-43.2,2,2,2,"['Ti', 'V', 'Fe']",1,-0.48413710392387743,-33.52704394657716,1,1,0
373,Nb0.95Cr0.05,0.0153781976026468,-47.2,2,2,2,"['Nb', 'Cr']",1,-4.174804512757293,-43.51728778644776,2,0,0
374,Nb0.97Cr0.03,0.0266161112353503,-47.2,2,2,2,"['Nb', 'Cr']",1,-3.6262385610084524,-42.03237814460228,2,0,0
375,Cu0.2Ni0.8,3800.000000000002,-5.1,0,0,2,"['Cu', 'Ni']",1,8.242756345714477,-9.904272271788233,0,1,1
376,Pd0.75Rh0.25,12.772030674720083,-25.4,1,1,1,"['Pd', 'Rh']",1,2.5472576765659123,-25.321380938439397,1,1,1
377,Ag0.3Pd0.7,0.0004759339191252,-46.0,2,2,2,"['Ag', 'Pd']",1,-7.650231538737215,-52.92489882019043,2,0,0
378,Ni0.1Pd0.825Rh0.075,5.463894094571971,-21.4,1,1,1,"['Ni', 'Pd', 'Rh']",1,1.6981617396816675,-27.61979326153688,1,1,1
379,Pd0.85Rh0.15,1.0261012345764082,-31.0,1,1,1,"['Pd', 'Rh']",1,0.025766411058880445,-32.1467894058151,1,1,1
380,Pd0.88Pt0.06Rh0.06,0.7495320031869481,-24.8,1,1,1,"['Pd', 'Pt', 'Rh']",1,-0.2883062629688917,-32.99695070441053,1,1,1
381,Pd0.8Rh0.2,3.973520767739135,-28.4,1,1,1,"['Pd', 'Rh']",1,1.3796525449451873,-28.481963749466072,1,1,1
382,Pd0.9Pt0.1,0.4359645041261238,-30.7,1,1,1,"['Pd', 'Pt']",1,-0.8301944515020465,-34.463784352014436,1,1,1
383,Co0.09Pd0.91,4.823245122848408,-27.2,1,1,1,"['Co', 'Pd']",2,1.5734469635250663,-27.957382885911393,1,1,1
384,Ni0.09Pd0.91,2.7165752252186164,-29.4,1,1,1,"['Ni', 'Pd']",1,0.9993719785894402,-29.511342765403697,1,1,1
385,Pd0.925Rh0.075,0.2418226344905151,-32.4,1,1,1,"['Pd', 'Rh']",1,-1.4195507368676443,-36.05910908522408,1,0,1
386,Pd0.927Ir0.073,0.5999999999999999,-17.0,0,0,2,"['Pd', 'Ir']",1,-0.5108256237659909,-33.59928692905501,1,1,1
387,Pd0.92Pt0.08,0.2615787024756743,-30.7,1,1,1,"['Pd', 'Pt']",1,-1.3410200752680372,-35.84653494310315,1,0,1
388,Pd0.942Ir0.058,0.3499999999999997,-25.9,1,1,1,"['Pd', 'Ir']",1,-1.0498221244986785,-35.05829308557525,1,0,1
389,Ti0.048Pd0.952,0.2534668023255709,-27.2,1,1,1,"['Ti', 'Pd']",1,-1.3725224218221328,-35.93180844210505,1,0,1
390,Bi0.05Pd0.95,0.0074653523067964,-37.8,1,1,1,"['Bi', 'Pd']",1,-4.897482654624179,-45.47350059438455,2,0,0
391,V0.855Cr0.145,19.788671159054186,-29.7,1,1,1,"['V', 'Cr']",1,2.9851096102682533,-24.13616235900964,1,1,1
392,Ti0.2V0.8,0.0083801381195802,-60.0,2,2,2,"['Ti', 'V']",1,-4.78189088257383,-45.160605971070126,2,0,0
393,Zr0.975Nb0.025,3.9111449952122187e-29,-219.0,2,2,2,"['Zr', 'Nb']",1,-65.41113752804844,-209.27752324360324,2,0,0
394,V75Ti17.5Zr7.5,0.021249848,-52.98,2,2,2,"['V', 'Ti', 'Zr']",1,-3.8514055365784703,-42.641881180624075,2,0,0
395,LaNi4.7Sn0.3,0.320558835,-36.51,1,1,1,"['La', 'Ni', 'Sn']",1,-1.137689446925888,-35.29614057475928,1,0,0
396,V75Ti10Zr7.5Cr7.5,0.343601398,-42.23,2,2,2,"['V', 'Ti', 'Zr', 'Cr']",1,-1.0682730201957968,-35.108237696308,1,0,0
397,LaNi4.8Sn0.2,0.518801844,-32.83,1,1,1,"['La', 'Ni', 'Sn']",1,-0.6562332721899584,-33.99288995610122,1,1,1
398,LaNi4.8Al0.2,0.996152949,-30.4,1,1,1,"['La', 'Ni', 'Al']",1,-0.0038544699341562,-32.22696997780703,1,1,1
399,V0.85Ti0.1Fe0.05,1.734454519,-42.9,2,2,2,"['V', 'Ti', 'Fe']",1,0.5506929656944313,-30.725869095770168,1,1,0
400,TiFe0.9Mn0.1,2.749244481,-29.7,1,1,1,"['Ti', 'Fe', 'Mn']",1,1.0113261397503128,-29.478984123546024,1,1,1
401,La0.85Ce0.15Ni5,3.773595219,-24.3,1,1,1,"['La', 'Ce', 'Ni']",1,1.32802818602718,-28.621705394143532,1,1,1
402,V92.5Zr7.5,4.339950546,-40.32,2,2,2,"['V', 'Zr']",1,1.4678629531165153,-28.243187563690874,1,1,0
403,La0.2Y0.8Ni4.6Mn0.4,5.65230817,-27.1,1,1,1,"['La', 'Y', 'Ni', 'Mn']",1,1.7320639873981774,-27.528023485534582,1,1,1
404,Zr0.7Ti0.3Mn2,5.926100553,-21.0,1,1,1,"['Zr', 'Ti', 'Mn']",1,1.7793664171140655,-27.399980843179705,1,1,1
405,Ti0.9Zr0.1Mn1.4Cr0.35V0.2Fe0.05,11.55536386,-25.89,1,1,1,"['Ti', 'Zr', 'Mn', 'Cr', 'V', 'Fe']",1,2.447149732629092,-25.5923624871542,1,1,1
406,La0.4Ce0.4Ca0.2Ni5,12.53613086,-28.2,1,1,1,"['La', 'Ce', 'Ca', 'Ni']",1,2.5286149437356755,-25.37184483187229,1,1,1
407,Ti0.8Zr0.2CrMn,23.81578583,-24.6,1,1,1,"['Ti', 'Zr', 'Cr', 'Mn']",1,3.1703486309790536,-23.63474004684722,1,1,1
408,Zr0.8Ti0.2FeNi0.8V0.2,31.57636591,-26.8,1,1,1,"['Zr', 'Ti', 'Fe', 'Ni', 'V']",1,3.452408926524971,-22.87123284939418,1,1,1
409,Ti0.77Zr0.3Cr0.85Fe0.7Mn0.25Ni0.2Cu0.03,33.80666249,-19.26,0,0,2,"['Ti', 'Zr', 'Cr', 'Fe', 'Mn', 'Ni', 'Cu']",1,3.520657898153104,-22.686490147639603,1,1,1
410,TiCr1.9Mo0.01,37.30599485,-24.8,1,1,1,"['Ti', 'Cr', 'Mo']",1,3.6191540335748624,-22.419871593013646,1,1,1
411,TiCr1.9,62.974491,-26.19,1,1,1,"['Ti', 'Cr']",1,4.142729739633561,-21.00260788628149,1,1,1
412,ZrFe1.8Cr0.2,63.01154205,-22.3,1,1,1,"['Zr', 'Fe', 'Cr']",1,4.143317916754011,-21.001015753422195,1,1,1
413,(Ti0.97Zr0.03)1.1Cr1.6Mn0.4,83.318363,-23.4,1,1,1,"['Ti', 'Zr', 'Cr', 'Mn']",1,4.422668969056221,-20.244842189057135,1,1,1
414,TiCr1.5Mn0.25Fe0.25,85.75949534,-19.32,0,0,2,"['Ti', 'Cr', 'Mn', 'Fe']",1,4.451546812743611,-20.16667293996246,1,1,1
415,TiCr1.5Mn0.2Fe0.3,119.2821164,-18.32,0,0,2,"['Ti', 'Cr', 'Mn', 'Fe']",1,4.781491413424495,-19.273548025330108,0,1,1
416,TiCrMn,130.0843717,-19.6,0,0,2,"['Ti', 'Cr', 'Mn']",1,4.8681832530146,-19.038882443067344,0,1,1
417,ZrFe1.8Ni0.2,314.8175759,-21.5,1,1,1,"['Zr', 'Fe', 'Ni']",1,5.7519933469415,-16.646502591841575,0,1,1
418,Ti0.86Mo0.14Cr1.9,1282.185912,-17.2,0,0,2,"['Ti', 'Mo', 'Cr']",1,7.156321644127329,-12.845135368521035,0,1,1
419,NbTiVZrHf,5.88e-07,-61.8,2,2,2,"['Nb', 'Ti', 'V', 'Zr', 'Hf']",1,-14.346538889047784,-71.05109006034505,2,0,0
420,VTiZrNb,7.48e-08,-67.6,2,2,2,"['V', 'Ti', 'Zr', 'Nb']",1,-16.40844795196598,-76.63245842339214,2,0,0
421,NbTiV0.5ZrHf,1.63e-06,-59.1,2,2,2,"['Nb', 'Ti', 'V', 'Zr', 'Hf']",1,-13.326930543145602,-68.29111879543237,2,0,0
422,VTiAlCr,0.00137,-42.7,2,2,2,"['V', 'Ti', 'Al', 'Cr']",1,-6.5929445391421035,-50.062935450259175,2,0,0
423,VTiAlTaNb,9.6e-06,-56.1,2,2,2,"['V', 'Ti', 'Al', 'Ta', 'Nb']",1,-11.553747459490484,-63.49130092616312,2,0,0
424,TiVCrNb,0.0132,-47.1,2,2,2,"['Ti', 'V', 'Cr', 'Nb']",1,-4.327538449389812,-43.93072229586201,2,0,0
425,Al0.1Ti0.3V0.3Nb0.3,0.339,-48.6,2,2,2,"['Al', 'Ti', 'V', 'Nb']",1,-1.0817551716016867,-35.14473244511915,1,0,0
426,TiVNb,0.00029,-67.0,2,2,2,"['Ti', 'V', 'Nb']",1,-8.145629634983754,-54.26588873639504,2,0,0
