Repository: JorenBE/GPT-Challenge

# GPT-Challenge

| Dataset | Expert(s) | Affiliation | Data |
| -------- | -------- | -------- |-------- |
| Polymer Adhesion Energy | Jiale Shi, Jonathan Whitmer | University Of Notre Dame |[Download](experiments/01_materials/polymers_AdE/DatasetExplore/train_polymers.csv?raw=true)|
| Monomer Properties | <p>KJ. Schmidt,  Ben Blaiszik</p><p>Ian T. Foster</p>| <p>University of Chicago</p><p>Argonne National Laboratory</p> | [Download](experiments/01_materials/monomers/DatasetExplore/train_monomers.csv?raw=true) |
| Gas Uptake of MOFs | Hilal Daglar, Seda Keskin | Koç University | [Download](experiments/01_materials/GasUptake_MOFs/DatasetExplore/Helium.csv?raw=true) |

File: experiments/03_Systems_and_Applications/CO2ads_biomassAdsorbents/CO2adsorption_dataset.csv (part 3 of 12)
Precursor;Activator;Activator_carbon_ratio;Activation T (K);T adsorption (K);P adsorption (bar);CO2 ads (mmol/g);CO2ads_2bins_5050;CO2ads_4bins;CO2ads_10bins;CO2ads_7228;adsorption_all_inputs;adsorption_only_BETpore;adsorption_wo_BETpore;adsorption_all_inputs_woNAME;adsorption_wo_BETporeNAME
Black locust;KOH;6;1103;273;0.4;3.8;1;2;6;0;an activated carbon at 273 K and 0.4 bar, which has been synthetized from Black locust as precursor, activated with KOH with an activator/carbon weight ratio of 6 at an activation temperature of 1103 K, and has a BET surface area of 2064.0 m2/g and a pore volume of 0.98 cm3/g;an activated carbon at 273 K and 0.4 bar, which has a BET surface area of 2064.0 m2/g and a pore volume of 0.98 cm3/g;an activated carbon at 273 K and 0.4 bar, which has been synthetized from Black locust as precursor, activated with KOH with an activator/carbon weight ratio of 6 at an activation temperature of 1103 K;an activated carbon at 273 K and 0.4 bar, which has been synthetized from biomass by activation with KOH with an activator/carbon weight ratio of 6 at an activation temperature of 1103 K, and has a BET surface area of 2064.0 m2/g and a pore volume of 0.98 cm3/g;an activated carbon at 273 K and 0.4 bar, which has been synthetized from biomass by activation with KOH with an activator/carbon weight ratio of 6 at an activation temperature of 1103 K
Black locust;KOH;6;1103;273;0.6;5;1;3;8;1;an activated carbon at 273 K and 0.6 bar, which has been synthetized from Black locust as precursor, activated with KOH with an activator/carbon weight ratio of 6 at an activation temperature of 1103 K, and has a BET surface area of 2064.0 m2/g and a pore volume of 0.98 cm3/g;an activated carbon at 273 K and 0.6 bar, which has a BET surface area of 2064.0 m2/g and a pore volume of 0.98 cm3/g;an activated carbon at 273 K and 0.6 bar, which has been synthetized from Black locust as precursor, activated with KOH with an activator/carbon weight ratio of 6 at an activation temperature of 1103 K;an activated carbon at 273 K and 0.6 bar, which has been synthetized from biomass by activation with KOH with an activator/carbon weight ratio of 6 at an activation temperature of 1103 K, and has a BET surface area of 2064.0 m2/g and a pore volume of 0.98 cm3/g;an activated carbon at 273 K and 0.6 bar, which has been synthetized from biomass by activation with KOH with an activator/carbon weight ratio of 6 at an activation temperature of 1103 K
Black locust;KOH;6;1103;273;0.8;5.55;1;3;9;1;an activated carbon at 273 K and 0.8 bar, which has been synthetized from Black locust as precursor, activated with KOH with an activator/carbon weight ratio of 6 at an activation temperature of 1103 K, and has a BET surface area of 2064.0 m2/g and a pore volume of 0.98 cm3/g;an activated carbon at 273 K and 0.8 bar, which has a BET surface area of 2064.0 m2/g and a pore volume of 0.98 cm3/g;an activated carbon at 273 K and 0.8 bar, which has been synthetized from Black locust as precursor, activated with KOH with an activator/carbon weight ratio of 6 at an activation temperature of 1103 K;an activated carbon at 273 K and 0.8 bar, which has been synthetized from biomass by activation with KOH with an activator/carbon weight ratio of 6 at an activation temperature of 1103 K, and has a BET surface area of 2064.0 m2/g and a pore volume of 0.98 cm3/g;an activated carbon at 273 K and 0.8 bar, which has been synthetized from biomass by activation with KOH with an activator/carbon weight ratio of 6 at an activation temperature of 1103 K
Black locust;KOH;6;1103;273;0.9;5.65;1;3;9;1;an activated carbon at 273 K and 0.9 bar, which has been synthetized from Black locust as precursor, activated with KOH with an activator/carbon weight ratio of 6 at an activation temperature of 1103 K, and has a BET surface area of 2064.0 m2/g and a pore volume of 0.98 cm3/g;an activated carbon at 273 K and 0.9 bar, which has a BET surface area of 2064.0 m2/g and a pore volume of 0.98 cm3/g;an activated carbon at 273 K and 0.9 bar, which has been synthetized from Black locust as precursor, activated with KOH with an activator/carbon weight ratio of 6 at an activation temperature of 1103 K;an activated carbon at 273 K and 0.9 bar, which has been synthetized from biomass by activation with KOH with an activator/carbon weight ratio of 6 at an activation temperature of 1103 K, and has a BET surface area of 2064.0 m2/g and a pore volume of 0.98 cm3/g;an activated carbon at 273 K and 0.9 bar, which has been synthetized from biomass by activation with KOH with an activator/carbon weight ratio of 6 at an activation temperature of 1103 K
Black locust;KOH+Ammonia;6;873;273;0.2;3.5;1;2;6;0;an activated carbon at 273 K and 0.2 bar, which has been synthetized from Black locust as precursor, activated with KOH+Ammonia with an activator/carbon weight ratio of 6 at an activation temperature of 873 K, and has a BET surface area of 2511.0 m2/g and a pore volume of 1.35 cm3/g;an activated carbon at 273 K and 0.2 bar, which has a BET surface area of 2511.0 m2/g and a pore volume of 1.35 cm3/g;an activated carbon at 273 K and 0.2 bar, which has been synthetized from Black locust as precursor, activated with KOH+Ammonia with an activator/carbon weight ratio of 6 at an activation temperature of 873 K;an activated carbon at 273 K and 0.2 bar, which has been synthetized from biomass by activation with KOH+Ammonia with an activator/carbon weight ratio of 6 at an activation temperature of 873 K, and has a BET surface area of 2511.0 m2/g and a pore volume of 1.35 cm3/g;an activated carbon at 273 K and 0.2 bar, which has been synthetized from biomass by activation with KOH+Ammonia with an activator/carbon weight ratio of 6 at an activation temperature of 873 K
Black locust;KOH+Ammonia;6;873;273;0.4;5;1;3;8;1;an activated carbon at 273 K and 0.4 bar, which has been synthetized from Black locust as precursor, activated with KOH+Ammonia with an activator/carbon weight ratio of 6 at an activation temperature of 873 K, and has a BET surface area of 2511.0 m2/g and a pore volume of 1.35 cm3/g;an activated carbon at 273 K and 0.4 bar, which has a BET surface area of 2511.0 m2/g and a pore volume of 1.35 cm3/g;an activated carbon at 273 K and 0.4 bar, which has been synthetized from Black locust as precursor, activated with KOH+Ammonia with an activator/carbon weight ratio of 6 at an activation temperature of 873 K;an activated carbon at 273 K and 0.4 bar, which has been synthetized from biomass by activation with KOH+Ammonia with an activator/carbon weight ratio of 6 at an activation temperature of 873 K, and has a BET surface area of 2511.0 m2/g and a pore volume of 1.35 cm3/g;an activated carbon at 273 K and 0.4 bar, which has been synthetized from biomass by activation with KOH+Ammonia with an activator/carbon weight ratio of 6 at an activation temperature of 873 K
Black locust;KOH+Ammonia;6;873;273;0.6;6.05;1;3;9;1;an activated carbon at 273 K and 0.6 bar, which has been synthetized from Black locust as precursor, activated with KOH+Ammonia with an activator/carbon weight ratio of 6 at an activation temperature of 873 K, and has a BET surface area of 2511.0 m2/g and a pore volume of 1.35 cm3/g;an activated carbon at 273 K and 0.6 bar, which has a BET surface area of 2511.0 m2/g and a pore volume of 1.35 cm3/g;an activated carbon at 273 K and 0.6 bar, which has been synthetized from Black locust as precursor, activated with KOH+Ammonia with an activator/carbon weight ratio of 6 at an activation temperature of 873 K;an activated carbon at 273 K and 0.6 bar, which has been synthetized from biomass by activation with KOH+Ammonia with an activator/carbon weight ratio of 6 at an activation temperature of 873 K, and has a BET surface area of 2511.0 m2/g and a pore volume of 1.35 cm3/g;an activated carbon at 273 K and 0.6 bar, which has been synthetized from biomass by activation with KOH+Ammonia with an activator/carbon weight ratio of 6 at an activation temperature of 873 K
Black locust;KOH+Ammonia;6;873;273;0.8;6.8;1;3;9;1;an activated carbon at 273 K and 0.8 bar, which has been synthetized from Black locust as precursor, activated with KOH+Ammonia with an activator/carbon weight ratio of 6 at an activation temperature of 873 K, and has a BET surface area of 2511.0 m2/g and a pore volume of 1.35 cm3/g;an activated carbon at 273 K and 0.8 bar, which has a BET surface area of 2511.0 m2/g and a pore volume of 1.35 cm3/g;an activated carbon at 273 K and 0.8 bar, which has been synthetized from Black locust as precursor, activated with KOH+Ammonia with an activator/carbon weight ratio of 6 at an activation temperature of 873 K;an activated carbon at 273 K and 0.8 bar, which has been synthetized from biomass by activation with KOH+Ammonia with an activator/carbon weight ratio of 6 at an activation temperature of 873 K, and has a BET surface area of 2511.0 m2/g and a pore volume of 1.35 cm3/g;an activated carbon at 273 K and 0.8 bar, which has been synthetized from biomass by activation with KOH+Ammonia with an activator/carbon weight ratio of 6 at an activation temperature of 873 K
Black locust;KOH+Ammonia;6;873;273;0.9;7;1;3;9;1;an activated carbon at 273 K and 0.9 bar, which has been synthetized from Black locust as precursor, activated with KOH+Ammonia with an activator/carbon weight ratio of 6 at an activation temperature of 873 K, and has a BET surface area of 2511.0 m2/g and a pore volume of 1.35 cm3/g;an activated carbon at 273 K and 0.9 bar, which has a BET surface area of 2511.0 m2/g and a pore volume of 1.35 cm3/g;an activated carbon at 273 K and 0.9 bar, which has been synthetized from Black locust as precursor, activated with KOH+Ammonia with an activator/carbon weight ratio of 6 at an activation temperature of 873 K;an activated carbon at 273 K and 0.9 bar, which has been synthetized from biomass by activation with KOH+Ammonia with an activator/carbon weight ratio of 6 at an activation temperature of 873 K, and has a BET surface area of 2511.0 m2/g and a pore volume of 1.35 cm3/g;an activated carbon at 273 K and 0.9 bar, which has been synthetized from biomass by activation with KOH+Ammonia with an activator/carbon weight ratio of 6 at an activation temperature of 873 K
Black locust;KOH;6;1103;298;0.2;1.5;0;1;2;0;an activated carbon at 298 K and 0.2 bar, which has been synthetized from Black locust as precursor, activated with KOH with an activator/carbon weight ratio of 6 at an activation temperature of 1103 K, and has a BET surface area of 2064.0 m2/g and a pore volume of 0.98 cm3/g;an activated carbon at 298 K and 0.2 bar, which has a BET surface area of 2064.0 m2/g and a pore volume of 0.98 cm3/g;an activated carbon at 298 K and 0.2 bar, which has been synthetized from Black locust as precursor, activated with KOH with an activator/carbon weight ratio of 6 at an activation temperature of 1103 K;an activated carbon at 298 K and 0.2 bar, which has been synthetized from biomass by activation with KOH with an activator/carbon weight ratio of 6 at an activation temperature of 1103 K, and has a BET surface area of 2064.0 m2/g and a pore volume of 0.98 cm3/g;an activated carbon at 298 K and 0.2 bar, which has been synthetized from biomass by activation with KOH with an activator/carbon weight ratio of 6 at an activation temperature of 1103 K
Black locust;KOH;6;1103;298;0.4;2.1;0;1;3;0;an activated carbon at 298 K and 0.4 bar, which has been synthetized from Black locust as precursor, activated with KOH with an activator/carbon weight ratio of 6 at an activation temperature of 1103 K, and has a BET surface area of 2064.0 m2/g and a pore volume of 0.98 cm3/g;an activated carbon at 298 K and 0.4 bar, which has a BET surface area of 2064.0 m2/g and a pore volume of 0.98 cm3/g;an activated carbon at 298 K and 0.4 bar, which has been synthetized from Black locust as precursor, activated with KOH with an activator/carbon weight ratio of 6 at an activation temperature of 1103 K;an activated carbon at 298 K and 0.4 bar, which has been synthetized from biomass by activation with KOH with an activator/carbon weight ratio of 6 at an activation temperature of 1103 K, and has a BET surface area of 2064.0 m2/g and a pore volume of 0.98 cm3/g;an activated carbon at 298 K and 0.4 bar, which has been synthetized from biomass by activation with KOH with an activator/carbon weight ratio of 6 at an activation temperature of 1103 K
Black locust;KOH;6;1103;298;0.6;2.6;0;1;4;0;an activated carbon at 298 K and 0.6 bar, which has been synthetized from Black locust as precursor, activated with KOH with an activator/carbon weight ratio of 6 at an activation temperature of 1103 K, and has a BET surface area of 2064.0 m2/g and a pore volume of 0.98 cm3/g;an activated carbon at 298 K and 0.6 bar, which has a BET surface area of 2064.0 m2/g and a pore volume of 0.98 cm3/g;an activated carbon at 298 K and 0.6 bar, which has been synthetized from Black locust as precursor, activated with KOH with an activator/carbon weight ratio of 6 at an activation temperature of 1103 K;an activated carbon at 298 K and 0.6 bar, which has been synthetized from biomass by activation with KOH with an activator/carbon weight ratio of 6 at an activation temperature of 1103 K, and has a BET surface area of 2064.0 m2/g and a pore volume of 0.98 cm3/g;an activated carbon at 298 K and 0.6 bar, which has been synthetized from biomass by activation with KOH with an activator/carbon weight ratio of 6 at an activation temperature of 1103 K
Black locust;KOH;6;1103;298;0.8;3.4;1;2;6;0;an activated carbon at 298 K and 0.8 bar, which has been synthetized from Black locust as precursor, activated with KOH with an activator/carbon weight ratio of 6 at an activation temperature of 1103 K, and has a BET surface area of 2064.0 m2/g and a pore volume of 0.98 cm3/g;an activated carbon at 298 K and 0.8 bar, which has a BET surface area of 2064.0 m2/g and a pore volume of 0.98 cm3/g;an activated carbon at 298 K and 0.8 bar, which has been synthetized from Black locust as precursor, activated with KOH with an activator/carbon weight ratio of 6 at an activation temperature of 1103 K;an activated carbon at 298 K and 0.8 bar, which has been synthetized from biomass by activation with KOH with an activator/carbon weight ratio of 6 at an activation temperature of 1103 K, and has a BET surface area of 2064.0 m2/g and a pore volume of 0.98 cm3/g;an activated carbon at 298 K and 0.8 bar, which has been synthetized from biomass by activation with KOH with an activator/carbon weight ratio of 6 at an activation temperature of 1103 K
Black locust;KOH;6;1103;298;0.9;3.6;1;2;6;0;an activated carbon at 298 K and 0.9 bar, which has been synthetized from Black locust as precursor, activated with KOH with an activator/carbon weight ratio of 6 at an activation temperature of 1103 K, and has a BET surface area of 2064.0 m2/g and a pore volume of 0.98 cm3/g;an activated carbon at 298 K and 0.9 bar, which has a BET surface area of 2064.0 m2/g and a pore volume of 0.98 cm3/g;an activated carbon at 298 K and 0.9 bar, which has been synthetized from Black locust as precursor, activated with KOH with an activator/carbon weight ratio of 6 at an activation temperature of 1103 K;an activated carbon at 298 K and 0.9 bar, which has been synthetized from biomass by activation with KOH with an activator/carbon weight ratio of 6 at an activation temperature of 1103 K, and has a BET surface area of 2064.0 m2/g and a pore volume of 0.98 cm3/g;an activated carbon at 298 K and 0.9 bar, which has been synthetized from biomass by activation with KOH with an activator/carbon weight ratio of 6 at an activation temperature of 1103 K
Black locust;KOH;6;1103;298;1;3.7;1;2;6;0;an activated carbon at 298 K and 1.0 bar, which has been synthetized from Black locust as precursor, activated with KOH with an activator/carbon weight ratio of 6 at an activation temperature of 1103 K, and has a BET surface area of 2064.0 m2/g and a pore volume of 0.98 cm3/g;an activated carbon at 298 K and 1.0 bar, which has a BET surface area of 2064.0 m2/g and a pore volume of 0.98 cm3/g;an activated carbon at 298 K and 1.0 bar, which has been synthetized from Black locust as precursor, activated with KOH with an activator/carbon weight ratio of 6 at an activation temperature of 1103 K;an activated carbon at 298 K and 1.0 bar, which has been synthetized from biomass by activation with KOH with an activator/carbon weight ratio of 6 at an activation temperature of 1103 K, and has a BET surface area of 2064.0 m2/g and a pore volume of 0.98 cm3/g;an activated carbon at 298 K and 1.0 bar, which has been synthetized from biomass by activation with KOH with an activator/carbon weight ratio of 6 at an activation temperature of 1103 K
Black locust;KOH+Ammonia;6;873;298;0.2;1.9;0;1;3;0;an activated carbon at 298 K and 0.2 bar, which has been synthetized from Black locust as precursor, activated with KOH+Ammonia with an activator/carbon weight ratio of 6 at an activation temperature of 873 K, and has a BET surface area of 2511.0 m2/g and a pore volume of 1.35 cm3/g;an activated carbon at 298 K and 0.2 bar, which has a BET surface area of 2511.0 m2/g and a pore volume of 1.35 cm3/g;an activated carbon at 298 K and 0.2 bar, which has been synthetized from Black locust as precursor, activated with KOH+Ammonia with an activator/carbon weight ratio of 6 at an activation temperature of 873 K;an activated carbon at 298 K and 0.2 bar, which has been synthetized from biomass by activation with KOH+Ammonia with an activator/carbon weight ratio of 6 at an activation temperature of 873 K, and has a BET surface area of 2511.0 m2/g and a pore volume of 1.35 cm3/g;an activated carbon at 298 K and 0.2 bar, which has been synthetized from biomass by activation with KOH+Ammonia with an activator/carbon weight ratio of 6 at an activation temperature of 873 K
Black locust;KOH+Ammonia;6;873;298;0.4;3.1;1;2;5;0;an activated carbon at 298 K and 0.4 bar, which has been synthetized from Black locust as precursor, activated with KOH+Ammonia with an activator/carbon weight ratio of 6 at an activation temperature of 873 K, and has a BET surface area of 2511.0 m2/g and a pore volume of 1.35 cm3/g;an activated carbon at 298 K and 0.4 bar, which has a BET surface area of 2511.0 m2/g and a pore volume of 1.35 cm3/g;an activated carbon at 298 K and 0.4 bar, which has been synthetized from Black locust as precursor, activated with KOH+Ammonia with an activator/carbon weight ratio of 6 at an activation temperature of 873 K;an activated carbon at 298 K and 0.4 bar, which has been synthetized from biomass by activation with KOH+Ammonia with an activator/carbon weight ratio of 6 at an activation temperature of 873 K, and has a BET surface area of 2511.0 m2/g and a pore volume of 1.35 cm3/g;an activated carbon at 298 K and 0.4 bar, which has been synthetized from biomass by activation with KOH+Ammonia with an activator/carbon weight ratio of 6 at an activation temperature of 873 K
Black locust;KOH+Ammonia;6;873;298;0.6;3.9;1;2;7;0;an activated carbon at 298 K and 0.6 bar, which has been synthetized from Black locust as precursor, activated with KOH+Ammonia with an activator/carbon weight ratio of 6 at an activation temperature of 873 K, and has a BET surface area of 2511.0 m2/g and a pore volume of 1.35 cm3/g;an activated carbon at 298 K and 0.6 bar, which has a BET surface area of 2511.0 m2/g and a pore volume of 1.35 cm3/g;an activated carbon at 298 K and 0.6 bar, which has been synthetized from Black locust as precursor, activated with KOH+Ammonia with an activator/carbon weight ratio of 6 at an activation temperature of 873 K;an activated carbon at 298 K and 0.6 bar, which has been synthetized from biomass by activation with KOH+Ammonia with an activator/carbon weight ratio of 6 at an activation temperature of 873 K, and has a BET surface area of 2511.0 m2/g and a pore volume of 1.35 cm3/g;an activated carbon at 298 K and 0.6 bar, which has been synthetized from biomass by activation with KOH+Ammonia with an activator/carbon weight ratio of 6 at an activation temperature of 873 K
Black locust;KOH+Ammonia;6;873;298;0.8;4.6;1;3;8;1;an activated carbon at 298 K and 0.8 bar, which has been synthetized from Black locust as precursor, activated with KOH+Ammonia with an activator/carbon weight ratio of 6 at an activation temperature of 873 K, and has a BET surface area of 2511.0 m2/g and a pore volume of 1.35 cm3/g;an activated carbon at 298 K and 0.8 bar, which has a BET surface area of 2511.0 m2/g and a pore volume of 1.35 cm3/g;an activated carbon at 298 K and 0.8 bar, which has been synthetized from Black locust as precursor, activated with KOH+Ammonia with an activator/carbon weight ratio of 6 at an activation temperature of 873 K;an activated carbon at 298 K and 0.8 bar, which has been synthetized from biomass by activation with KOH+Ammonia with an activator/carbon weight ratio of 6 at an activation temperature of 873 K, and has a BET surface area of 2511.0 m2/g and a pore volume of 1.35 cm3/g;an activated carbon at 298 K and 0.8 bar, which has been synthetized from biomass by activation with KOH+Ammonia with an activator/carbon weight ratio of 6 at an activation temperature of 873 K
Black locust;KOH+Ammonia;6;873;298;0.9;4.7;1;3;8;1;an activated carbon at 298 K and 0.9 bar, which has been synthetized from Black locust as precursor, activated with KOH+Ammonia with an activator/carbon weight ratio of 6 at an activation temperature of 873 K, and has a BET surface area of 2511.0 m2/g and a pore volume of 1.35 cm3/g;an activated carbon at 298 K and 0.9 bar, which has a BET surface area of 2511.0 m2/g and a pore volume of 1.35 cm3/g;an activated carbon at 298 K and 0.9 bar, which has been synthetized from Black locust as precursor, activated with KOH+Ammonia with an activator/carbon weight ratio of 6 at an activation temperature of 873 K;an activated carbon at 298 K and 0.9 bar, which has been synthetized from biomass by activation with KOH+Ammonia with an activator/carbon weight ratio of 6 at an activation temperature of 873 K, and has a BET surface area of 2511.0 m2/g and a pore volume of 1.35 cm3/g;an activated carbon at 298 K and 0.9 bar, which has been synthetized from biomass by activation with KOH+Ammonia with an activator/carbon weight ratio of 6 at an activation temperature of 873 K
Black locust;KOH+Ammonia;6;873;298;1;5.1;1;3;8;1;an activated carbon at 298 K and 1.0 bar, which has been synthetized from Black locust as precursor, activated with KOH+Ammonia with an activator/carbon weight ratio of 6 at an activation temperature of 873 K, and has a BET surface area of 2511.0 m2/g and a pore volume of 1.35 cm3/g;an activated carbon at 298 K and 1.0 bar, which has a BET surface area of 2511.0 m2/g and a pore volume of 1.35 cm3/g;an activated carbon at 298 K and 1.0 bar, which has been synthetized from Black locust as precursor, activated with KOH+Ammonia with an activator/carbon weight ratio of 6 at an activation temperature of 873 K;an activated carbon at 298 K and 1.0 bar, which has been synthetized from biomass by activation with KOH+Ammonia with an activator/carbon weight ratio of 6 at an activation temperature of 873 K, and has a BET surface area of 2511.0 m2/g and a pore volume of 1.35 cm3/g;an activated carbon at 298 K and 1.0 bar, which has been synthetized from biomass by activation with KOH+Ammonia with an activator/carbon weight ratio of 6 at an activation temperature of 873 K
Black locust;KOH;6;1103;323;0.2;0.8;0;0;1;0;an activated carbon at 323 K and 0.2 bar, which has been synthetized from Black locust as precursor, activated with KOH with an activator/carbon weight ratio of 6 at an activation temperature of 1103 K, and has a BET surface area of 2064.0 m2/g and a pore volume of 0.98 cm3/g;an activated carbon at 323 K and 0.2 bar, which has a BET surface area of 2064.0 m2/g and a pore volume of 0.98 cm3/g;an activated carbon at 323 K and 0.2 bar, which has been synthetized from Black locust as precursor, activated with KOH with an activator/carbon weight ratio of 6 at an activation temperature of 1103 K;an activated carbon at 323 K and 0.2 bar, which has been synthetized from biomass by activation with KOH with an activator/carbon weight ratio of 6 at an activation temperature of 1103 K, and has a BET surface area of 2064.0 m2/g and a pore volume of 0.98 cm3/g;an activated carbon at 323 K and 0.2 bar, which has been synthetized from biomass by activation with KOH with an activator/carbon weight ratio of 6 at an activation temperature of 1103 K
Black locust;KOH;6;1103;323;0.4;1.25;0;0;2;0;an activated carbon at 323 K and 0.4 bar, which has been synthetized from Black locust as precursor, activated with KOH with an activator/carbon weight ratio of 6 at an activation temperature of 1103 K, and has a BET surface area of 2064.0 m2/g and a pore volume of 0.98 cm3/g;an activated carbon at 323 K and 0.4 bar, which has a BET surface area of 2064.0 m2/g and a pore volume of 0.98 cm3/g;an activated carbon at 323 K and 0.4 bar, which has been synthetized from Black locust as precursor, activated with KOH with an activator/carbon weight ratio of 6 at an activation temperature of 1103 K;an activated carbon at 323 K and 0.4 bar, which has been synthetized from biomass by activation with KOH with an activator/carbon weight ratio of 6 at an activation temperature of 1103 K, and has a BET surface area of 2064.0 m2/g and a pore volume of 0.98 cm3/g;an activated carbon at 323 K and 0.4 bar, which has been synthetized from biomass by activation with KOH with an activator/carbon weight ratio of 6 at an activation temperature of 1103 K
Black locust;KOH;6;1103;323;0.6;1.6;0;1;2;0;an activated carbon at 323 K and 0.6 bar, which has been synthetized from Black locust as precursor, activated with KOH with an activator/carbon weight ratio of 6 at an activation temperature of 1103 K, and has a BET surface area of 2064.0 m2/g and a pore volume of 0.98 cm3/g;an activated carbon at 323 K and 0.6 bar, which has a BET surface area of 2064.0 m2/g and a pore volume of 0.98 cm3/g;an activated carbon at 323 K and 0.6 bar, which has been synthetized from Black locust as precursor, activated with KOH with an activator/carbon weight ratio of 6 at an activation temperature of 1103 K;an activated carbon at 323 K and 0.6 bar, which has been synthetized from biomass by activation with KOH with an activator/carbon weight ratio of 6 at an activation temperature of 1103 K, and has a BET surface area of 2064.0 m2/g and a pore volume of 0.98 cm3/g;an activated carbon at 323 K and 0.6 bar, which has been synthetized from biomass by activation with KOH with an activator/carbon weight ratio of 6 at an activation temperature of 1103 K
Black locust;KOH;6;1103;323;0.8;1.8;0;1;3;0;an activated carbon at 323 K and 0.8 bar, which has been synthetized from Black locust as precursor, activated with KOH with an activator/carbon weight ratio of 6 at an activation temperature of 1103 K, and has a BET surface area of 2064.0 m2/g and a pore volume of 0.98 cm3/g;an activated carbon at 323 K and 0.8 bar, which has a BET surface area of 2064.0 m2/g and a pore volume of 0.98 cm3/g;an activated carbon at 323 K and 0.8 bar, which has been synthetized from Black locust as precursor, activated with KOH with an activator/carbon weight ratio of 6 at an activation temperature of 1103 K;an activated carbon at 323 K and 0.8 bar, which has been synthetized from biomass by activation with KOH with an activator/carbon weight ratio of 6 at an activation temperature of 1103 K, and has a BET surface area of 2064.0 m2/g and a pore volume of 0.98 cm3/g;an activated carbon at 323 K and 0.8 bar, which has been synthetized from biomass by activation with KOH with an activator/carbon weight ratio of 6 at an activation temperature of 1103 K
Black locust;KOH;6;1103;323;0.9;1.95;0;1;3;0;an activated carbon at 323 K and 0.9 bar, which has been synthetized from Black locust as precursor, activated with KOH with an activator/carbon weight ratio of 6 at an activation temperature of 1103 K, and has a BET surface area of 2064.0 m2/g and a pore volume of 0.98 cm3/g;an activated carbon at 323 K and 0.9 bar, which has a BET surface area of 2064.0 m2/g and a pore volume of 0.98 cm3/g;an activated carbon at 323 K and 0.9 bar, which has been synthetized from Black locust as precursor, activated with KOH with an activator/carbon weight ratio of 6 at an activation temperature of 1103 K;an activated carbon at 323 K and 0.9 bar, which has been synthetized from biomass by activation with KOH with an activator/carbon weight ratio of 6 at an activation temperature of 1103 K, and has a BET surface area of 2064.0 m2/g and a pore volume of 0.98 cm3/g;an activated carbon at 323 K and 0.9 bar, which has been synthetized from biomass by activation with KOH with an activator/carbon weight ratio of 6 at an activation temperature of 1103 K
Black locust;KOH;6;1103;323;1;2;0;1;3;0;an activated carbon at 323 K and 1.0 bar, which has been synthetized from Black locust as precursor, activated with KOH with an activator/carbon weight ratio of 6 at an activation temperature of 1103 K, and has a BET surface area of 2064.0 m2/g and a pore volume of 0.98 cm3/g;an activated carbon at 323 K and 1.0 bar, which has a BET surface area of 2064.0 m2/g and a pore volume of 0.98 cm3/g;an activated carbon at 323 K and 1.0 bar, which has been synthetized from Black locust as precursor, activated with KOH with an activator/carbon weight ratio of 6 at an activation temperature of 1103 K;an activated carbon at 323 K and 1.0 bar, which has been synthetized from biomass by activation with KOH with an activator/carbon weight ratio of 6 at an activation temperature of 1103 K, and has a BET surface area of 2064.0 m2/g and a pore volume of 0.98 cm3/g;an activated carbon at 323 K and 1.0 bar, which has been synthetized from biomass by activation with KOH with an activator/carbon weight ratio of 6 at an activation temperature of 1103 K
Black locust;KOH+Ammonia;6;873;323;0.2;1.3;0;0;2;0;an activated carbon at 323 K and 0.2 bar, which has been synthetized from Black locust as precursor, activated with KOH+Ammonia with an activator/carbon weight ratio of 6 at an activation temperature of 873 K, and has a BET surface area of 2511.0 m2/g and a pore volume of 1.35 cm3/g;an activated carbon at 323 K and 0.2 bar, which has a BET surface area of 2511.0 m2/g and a pore volume of 1.35 cm3/g;an activated carbon at 323 K and 0.2 bar, which has been synthetized from Black locust as precursor, activated with KOH+Ammonia with an activator/carbon weight ratio of 6 at an activation temperature of 873 K;an activated carbon at 323 K and 0.2 bar, which has been synthetized from biomass by activation with KOH+Ammonia with an activator/carbon weight ratio of 6 at an activation temperature of 873 K, and has a BET surface area of 2511.0 m2/g and a pore volume of 1.35 cm3/g;an activated carbon at 323 K and 0.2 bar, which has been synthetized from biomass by activation with KOH+Ammonia with an activator/carbon weight ratio of 6 at an activation temperature of 873 K
Black locust;KOH+Ammonia;6;873;323;0.4;1.9;0;1;3;0;an activated carbon at 323 K and 0.4 bar, which has been synthetized from Black locust as precursor, activated with KOH+Ammonia with an activator/carbon weight ratio of 6 at an activation temperature of 873 K, and has a BET surface area of 2511.0 m2/g and a pore volume of 1.35 cm3/g;an activated carbon at 323 K and 0.4 bar, which has a BET surface area of 2511.0 m2/g and a pore volume of 1.35 cm3/g;an activated carbon at 323 K and 0.4 bar, which has been synthetized from Black locust as precursor, activated with KOH+Ammonia with an activator/carbon weight ratio of 6 at an activation temperature of 873 K;an activated carbon at 323 K and 0.4 bar, which has been synthetized from biomass by activation with KOH+Ammonia with an activator/carbon weight ratio of 6 at an activation temperature of 873 K, and has a BET surface area of 2511.0 m2/g and a pore volume of 1.35 cm3/g;an activated carbon at 323 K and 0.4 bar, which has been synthetized from biomass by activation with KOH+Ammonia with an activator/carbon weight ratio of 6 at an activation temperature of 873 K
Black locust;KOH+Ammonia;6;873;323;0.6;2.5;0;1;4;0;an activated carbon at 323 K and 0.6 bar, which has been synthetized from Black locust as precursor, activated with KOH+Ammonia with an activator/carbon weight ratio of 6 at an activation temperature of 873 K, and has a BET surface area of 2511.0 m2/g and a pore volume of 1.35 cm3/g;an activated carbon at 323 K and 0.6 bar, which has a BET surface area of 2511.0 m2/g and a pore volume of 1.35 cm3/g;an activated carbon at 323 K and 0.6 bar, which has been synthetized from Black locust as precursor, activated with KOH+Ammonia with an activator/carbon weight ratio of 6 at an activation temperature of 873 K;an activated carbon at 323 K and 0.6 bar, which has been synthetized from biomass by activation with KOH+Ammonia with an activator/carbon weight ratio of 6 at an activation temperature of 873 K, and has a BET surface area of 2511.0 m2/g and a pore volume of 1.35 cm3/g;an activated carbon at 323 K and 0.6 bar, which has been synthetized from biomass by activation with KOH+Ammonia with an activator/carbon weight ratio of 6 at an activation temperature of 873 K
Black locust;KOH+Ammonia;6;873;323;0.8;2.9;1;2;5;0;an activated carbon at 323 K and 0.8 bar, which has been synthetized from Black locust as precursor, activated with KOH+Ammonia with an activator/carbon weight ratio of 6 at an activation temperature of 873 K, and has a BET surface area of 2511.0 m2/g and a pore volume of 1.35 cm3/g;an activated carbon at 323 K and 0.8 bar, which has a BET surface area of 2511.0 m2/g and a pore volume of 1.35 cm3/g;an activated carbon at 323 K and 0.8 bar, which has been synthetized from Black locust as precursor, activated with KOH+Ammonia with an activator/carbon weight ratio of 6 at an activation temperature of 873 K;an activated carbon at 323 K and 0.8 bar, which has been synthetized from biomass by activation with KOH+Ammonia with an activator/carbon weight ratio of 6 at an activation temperature of 873 K, and has a BET surface area of 2511.0 m2/g and a pore volume of 1.35 cm3/g;an activated carbon at 323 K and 0.8 bar, which has been synthetized from biomass by activation with KOH+Ammonia with an activator/carbon weight ratio of 6 at an activation temperature of 873 K
Black locust;KOH+Ammonia;6;873;323;0.9;3.2;1;2;5;0;an activated carbon at 323 K and 0.9 bar, which has been synthetized from Black locust as precursor, activated with KOH+Ammonia with an activator/carbon weight ratio of 6 at an activation temperature of 873 K, and has a BET surface area of 2511.0 m2/g and a pore volume of 1.35 cm3/g;an activated carbon at 323 K and 0.9 bar, which has a BET surface area of 2511.0 m2/g and a pore volume of 1.35 cm3/g;an activated carbon at 323 K and 0.9 bar, which has been synthetized from Black locust as precursor, activated with KOH+Ammonia with an activator/carbon weight ratio of 6 at an activation temperature of 873 K;an activated carbon at 323 K and 0.9 bar, which has been synthetized from biomass by activation with KOH+Ammonia with an activator/carbon weight ratio of 6 at an activation temperature of 873 K, and has a BET surface area of 2511.0 m2/g and a pore volume of 1.35 cm3/g;an activated carbon at 323 K and 0.9 bar, which has been synthetized from biomass by activation with KOH+Ammonia with an activator/carbon weight ratio of 6 at an activation temperature of 873 K
Black locust;KOH+Ammonia;6;873;323;1;3.4;1;2;6;0;an activated carbon at 323 K and 1.0 bar, which has been synthetized from Black locust as precursor, activated with KOH+Ammonia with an activator/carbon weight ratio of 6 at an activation temperature of 873 K, and has a BET surface area of 2511.0 m2/g and a pore volume of 1.35 cm3/g;an activated carbon at 323 K and 1.0 bar, which has a BET surface area of 2511.0 m2/g and a pore volume of 1.35 cm3/g;an activated carbon at 323 K and 1.0 bar, which has been synthetized from Black locust as precursor, activated with KOH+Ammonia with an activator/carbon weight ratio of 6 at an activation temperature of 873 K;an activated carbon at 323 K and 1.0 bar, which has been synthetized from biomass by activation with KOH+Ammonia with an activator/carbon weight ratio of 6 at an activation temperature of 873 K, and has a BET surface area of 2511.0 m2/g and a pore volume of 1.35 cm3/g;an activated carbon at 323 K and 1.0 bar, which has been synthetized from biomass by activation with KOH+Ammonia with an activator/carbon weight ratio of 6 at an activation temperature of 873 K
Bambo;KOH;3;1146;273;1;7;1;3;9;1;an activated carbon at 273 K and 1.0 bar, which has been synthetized from Bambo as precursor, activated with KOH with an activator/carbon weight ratio of 3 at an activation temperature of 1146 K, and has a BET surface area of 1990.0 m2/g and a pore volume of 0.8 cm3/g;an activated carbon at 273 K and 1.0 bar, which has a BET surface area of 1990.0 m2/g and a pore volume of 0.8 cm3/g;an activated carbon at 273 K and 1.0 bar, which has been synthetized from Bambo as precursor, activated with KOH with an activator/carbon weight ratio of 3 at an activation temperature of 1146 K;an activated carbon at 273 K and 1.0 bar, which has been synthetized from biomass by activation with KOH with an activator/carbon weight ratio of 3 at an activation temperature of 1146 K, and has a BET surface area of 1990.0 m2/g and a pore volume of 0.8 cm3/g;an activated carbon at 273 K and 1.0 bar, which has been synthetized from biomass by activation with KOH with an activator/carbon weight ratio of 3 at an activation temperature of 1146 K
Bambo;KOH;1;1246;273;1;6.7;1;3;9;1;an activated carbon at 273 K and 1.0 bar, which has been synthetized from Bambo as precursor, activated with KOH with an activator/carbon weight ratio of 1 at an activation temperature of 1246 K, and has a BET surface area of 1840.0 m2/g and a pore volume of 0.7 cm3/g;an activated carbon at 273 K and 1.0 bar, which has a BET surface area of 1840.0 m2/g and a pore volume of 0.7 cm3/g;an activated carbon at 273 K and 1.0 bar, which has been synthetized from Bambo as precursor, activated with KOH with an activator/carbon weight ratio of 1 at an activation temperature of 1246 K;an activated carbon at 273 K and 1.0 bar, which has been synthetized from biomass by activation with KOH with an activator/carbon weight ratio of 1 at an activation temperature of 1246 K, and has a BET surface area of 1840.0 m2/g and a pore volume of 0.7 cm3/g;an activated carbon at 273 K and 1.0 bar, which has been synthetized from biomass by activation with KOH with an activator/carbon weight ratio of 1 at an activation temperature of 1246 K
Bambo;KOH;3;1146;273;0.2;2.95;1;2;5;0;an activated carbon at 273 K and 0.2 bar, which has been synthetized from Bambo as precursor, activated with KOH with an activator/carbon weight ratio of 3 at an activation temperature of 1146 K, and has a BET surface area of 1990.0 m2/g and a pore volume of 0.8 cm3/g;an activated carbon at 273 K and 0.2 bar, which has a BET surface area of 1990.0 m2/g and a pore volume of 0.8 cm3/g;an activated carbon at 273 K and 0.2 bar, which has been synthetized from Bambo as precursor, activated with KOH with an activator/carbon weight ratio of 3 at an activation temperature of 1146 K;an activated carbon at 273 K and 0.2 bar, which has been synthetized from biomass by activation with KOH with an activator/carbon weight ratio of 3 at an activation temperature of 1146 K, and has a BET surface area of 1990.0 m2/g and a pore volume of 0.8 cm3/g;an activated carbon at 273 K and 0.2 bar, which has been synthetized from biomass by activation with KOH with an activator/carbon weight ratio of 3 at an activation temperature of 1146 K
