Repository: JorenBE/GPT-Challenge

# GPT-Challenge

| Dataset | Expert(s) | Affiliation | Data |
| -------- | -------- | -------- |-------- |
| Polymer Adhesion Energy | Jiale Shi, Jonathan Whitmer | University Of Notre Dame |[Download](experiments/01_materials/polymers_AdE/DatasetExplore/train_polymers.csv?raw=true)|
| Monomer Properties | <p>KJ. Schmidt,  Ben Blaiszik</p><p>Ian T. Foster</p>| <p>University of Chicago</p><p>Argonne National Laboratory</p> | [Download](experiments/01_materials/monomers/DatasetExplore/train_monomers.csv?raw=true) |
| Gas Uptake of MOFs | Hilal Daglar, Seda Keskin | Koç University | [Download](experiments/01_materials/GasUptake_MOFs/DatasetExplore/Helium.csv?raw=true) |

File: experiments/03_Systems_and_Applications/CO2ads_biomassAdsorbents/CO2adsorption_dataset.csv (part 5 of 12)
Precursor;Activator;Activator_carbon_ratio;Activation T (K);T adsorption (K);P adsorption (bar);CO2 ads (mmol/g);CO2ads_2bins_5050;CO2ads_4bins;CO2ads_10bins;CO2ads_7228;adsorption_all_inputs;adsorption_only_BETpore;adsorption_wo_BETpore;adsorption_all_inputs_woNAME;adsorption_wo_BETporeNAME
Popcorn;KOH;2;1073;298;0.4;2.4;0;1;4;0;an activated carbon at 298 K and 0.4 bar, which has been synthetized from Popcorn as precursor, activated with KOH with an activator/carbon weight ratio of 2 at an activation temperature of 1073 K, and has a BET surface area of 1489.0 m2/g and a pore volume of 0.706 cm3/g;an activated carbon at 298 K and 0.4 bar, which has a BET surface area of 1489.0 m2/g and a pore volume of 0.706 cm3/g;an activated carbon at 298 K and 0.4 bar, which has been synthetized from Popcorn as precursor, activated with KOH with an activator/carbon weight ratio of 2 at an activation temperature of 1073 K;an activated carbon at 298 K and 0.4 bar, which has been synthetized from biomass by activation with KOH with an activator/carbon weight ratio of 2 at an activation temperature of 1073 K, and has a BET surface area of 1489.0 m2/g and a pore volume of 0.706 cm3/g;an activated carbon at 298 K and 0.4 bar, which has been synthetized from biomass by activation with KOH with an activator/carbon weight ratio of 2 at an activation temperature of 1073 K
Popcorn;KOH;2;1073;298;0.2;1.45;0;0;2;0;an activated carbon at 298 K and 0.2 bar, which has been synthetized from Popcorn as precursor, activated with KOH with an activator/carbon weight ratio of 2 at an activation temperature of 1073 K, and has a BET surface area of 1489.0 m2/g and a pore volume of 0.706 cm3/g;an activated carbon at 298 K and 0.2 bar, which has a BET surface area of 1489.0 m2/g and a pore volume of 0.706 cm3/g;an activated carbon at 298 K and 0.2 bar, which has been synthetized from Popcorn as precursor, activated with KOH with an activator/carbon weight ratio of 2 at an activation temperature of 1073 K;an activated carbon at 298 K and 0.2 bar, which has been synthetized from biomass by activation with KOH with an activator/carbon weight ratio of 2 at an activation temperature of 1073 K, and has a BET surface area of 1489.0 m2/g and a pore volume of 0.706 cm3/g;an activated carbon at 298 K and 0.2 bar, which has been synthetized from biomass by activation with KOH with an activator/carbon weight ratio of 2 at an activation temperature of 1073 K
Popcorn;KOH;1;1073;298;1;4.45;1;3;8;1;an activated carbon at 298 K and 1.0 bar, which has been synthetized from Popcorn as precursor, activated with KOH with an activator/carbon weight ratio of 1 at an activation temperature of 1073 K, and has a BET surface area of 1248.0 m2/g and a pore volume of 0.588 cm3/g;an activated carbon at 298 K and 1.0 bar, which has a BET surface area of 1248.0 m2/g and a pore volume of 0.588 cm3/g;an activated carbon at 298 K and 1.0 bar, which has been synthetized from Popcorn as precursor, activated with KOH with an activator/carbon weight ratio of 1 at an activation temperature of 1073 K;an activated carbon at 298 K and 1.0 bar, which has been synthetized from biomass by activation with KOH with an activator/carbon weight ratio of 1 at an activation temperature of 1073 K, and has a BET surface area of 1248.0 m2/g and a pore volume of 0.588 cm3/g;an activated carbon at 298 K and 1.0 bar, which has been synthetized from biomass by activation with KOH with an activator/carbon weight ratio of 1 at an activation temperature of 1073 K
Popcorn;KOH;1;1073;298;0.9;4.1;1;2;7;1;an activated carbon at 298 K and 0.9 bar, which has been synthetized from Popcorn as precursor, activated with KOH with an activator/carbon weight ratio of 1 at an activation temperature of 1073 K, and has a BET surface area of 1248.0 m2/g and a pore volume of 0.588 cm3/g;an activated carbon at 298 K and 0.9 bar, which has a BET surface area of 1248.0 m2/g and a pore volume of 0.588 cm3/g;an activated carbon at 298 K and 0.9 bar, which has been synthetized from Popcorn as precursor, activated with KOH with an activator/carbon weight ratio of 1 at an activation temperature of 1073 K;an activated carbon at 298 K and 0.9 bar, which has been synthetized from biomass by activation with KOH with an activator/carbon weight ratio of 1 at an activation temperature of 1073 K, and has a BET surface area of 1248.0 m2/g and a pore volume of 0.588 cm3/g;an activated carbon at 298 K and 0.9 bar, which has been synthetized from biomass by activation with KOH with an activator/carbon weight ratio of 1 at an activation temperature of 1073 K
Popcorn;KOH;1;1073;298;0.8;3.7;1;2;6;0;an activated carbon at 298 K and 0.8 bar, which has been synthetized from Popcorn as precursor, activated with KOH with an activator/carbon weight ratio of 1 at an activation temperature of 1073 K, and has a BET surface area of 1248.0 m2/g and a pore volume of 0.588 cm3/g;an activated carbon at 298 K and 0.8 bar, which has a BET surface area of 1248.0 m2/g and a pore volume of 0.588 cm3/g;an activated carbon at 298 K and 0.8 bar, which has been synthetized from Popcorn as precursor, activated with KOH with an activator/carbon weight ratio of 1 at an activation temperature of 1073 K;an activated carbon at 298 K and 0.8 bar, which has been synthetized from biomass by activation with KOH with an activator/carbon weight ratio of 1 at an activation temperature of 1073 K, and has a BET surface area of 1248.0 m2/g and a pore volume of 0.588 cm3/g;an activated carbon at 298 K and 0.8 bar, which has been synthetized from biomass by activation with KOH with an activator/carbon weight ratio of 1 at an activation temperature of 1073 K
Popcorn;KOH;1;1073;298;0.6;3.2;1;2;5;0;an activated carbon at 298 K and 0.6 bar, which has been synthetized from Popcorn as precursor, activated with KOH with an activator/carbon weight ratio of 1 at an activation temperature of 1073 K, and has a BET surface area of 1248.0 m2/g and a pore volume of 0.588 cm3/g;an activated carbon at 298 K and 0.6 bar, which has a BET surface area of 1248.0 m2/g and a pore volume of 0.588 cm3/g;an activated carbon at 298 K and 0.6 bar, which has been synthetized from Popcorn as precursor, activated with KOH with an activator/carbon weight ratio of 1 at an activation temperature of 1073 K;an activated carbon at 298 K and 0.6 bar, which has been synthetized from biomass by activation with KOH with an activator/carbon weight ratio of 1 at an activation temperature of 1073 K, and has a BET surface area of 1248.0 m2/g and a pore volume of 0.588 cm3/g;an activated carbon at 298 K and 0.6 bar, which has been synthetized from biomass by activation with KOH with an activator/carbon weight ratio of 1 at an activation temperature of 1073 K
Popcorn;KOH;1;1073;298;0.4;2.5;0;1;4;0;an activated carbon at 298 K and 0.4 bar, which has been synthetized from Popcorn as precursor, activated with KOH with an activator/carbon weight ratio of 1 at an activation temperature of 1073 K, and has a BET surface area of 1248.0 m2/g and a pore volume of 0.588 cm3/g;an activated carbon at 298 K and 0.4 bar, which has a BET surface area of 1248.0 m2/g and a pore volume of 0.588 cm3/g;an activated carbon at 298 K and 0.4 bar, which has been synthetized from Popcorn as precursor, activated with KOH with an activator/carbon weight ratio of 1 at an activation temperature of 1073 K;an activated carbon at 298 K and 0.4 bar, which has been synthetized from biomass by activation with KOH with an activator/carbon weight ratio of 1 at an activation temperature of 1073 K, and has a BET surface area of 1248.0 m2/g and a pore volume of 0.588 cm3/g;an activated carbon at 298 K and 0.4 bar, which has been synthetized from biomass by activation with KOH with an activator/carbon weight ratio of 1 at an activation temperature of 1073 K
Popcorn;KOH;1;1073;298;0.2;1.6;0;1;2;0;an activated carbon at 298 K and 0.2 bar, which has been synthetized from Popcorn as precursor, activated with KOH with an activator/carbon weight ratio of 1 at an activation temperature of 1073 K, and has a BET surface area of 1248.0 m2/g and a pore volume of 0.588 cm3/g;an activated carbon at 298 K and 0.2 bar, which has a BET surface area of 1248.0 m2/g and a pore volume of 0.588 cm3/g;an activated carbon at 298 K and 0.2 bar, which has been synthetized from Popcorn as precursor, activated with KOH with an activator/carbon weight ratio of 1 at an activation temperature of 1073 K;an activated carbon at 298 K and 0.2 bar, which has been synthetized from biomass by activation with KOH with an activator/carbon weight ratio of 1 at an activation temperature of 1073 K, and has a BET surface area of 1248.0 m2/g and a pore volume of 0.588 cm3/g;an activated carbon at 298 K and 0.2 bar, which has been synthetized from biomass by activation with KOH with an activator/carbon weight ratio of 1 at an activation temperature of 1073 K
Popcorn;KOH;0.5;1073;298;1;4.6;1;3;8;1;an activated carbon at 298 K and 1.0 bar, which has been synthetized from Popcorn as precursor, activated with KOH with an activator/carbon weight ratio of 0.5 at an activation temperature of 1073 K, and has a BET surface area of 867.0 m2/g and a pore volume of 0.406 cm3/g;an activated carbon at 298 K and 1.0 bar, which has a BET surface area of 867.0 m2/g and a pore volume of 0.406 cm3/g;an activated carbon at 298 K and 1.0 bar, which has been synthetized from Popcorn as precursor, activated with KOH with an activator/carbon weight ratio of 0.5 at an activation temperature of 1073 K;an activated carbon at 298 K and 1.0 bar, which has been synthetized from biomass by activation with KOH with an activator/carbon weight ratio of 0.5 at an activation temperature of 1073 K, and has a BET surface area of 867.0 m2/g and a pore volume of 0.406 cm3/g;an activated carbon at 298 K and 1.0 bar, which has been synthetized from biomass by activation with KOH with an activator/carbon weight ratio of 0.5 at an activation temperature of 1073 K
Popcorn;KOH;0.5;1073;298;0.9;4.3;1;3;7;1;an activated carbon at 298 K and 0.9 bar, which has been synthetized from Popcorn as precursor, activated with KOH with an activator/carbon weight ratio of 0.5 at an activation temperature of 1073 K, and has a BET surface area of 867.0 m2/g and a pore volume of 0.406 cm3/g;an activated carbon at 298 K and 0.9 bar, which has a BET surface area of 867.0 m2/g and a pore volume of 0.406 cm3/g;an activated carbon at 298 K and 0.9 bar, which has been synthetized from Popcorn as precursor, activated with KOH with an activator/carbon weight ratio of 0.5 at an activation temperature of 1073 K;an activated carbon at 298 K and 0.9 bar, which has been synthetized from biomass by activation with KOH with an activator/carbon weight ratio of 0.5 at an activation temperature of 1073 K, and has a BET surface area of 867.0 m2/g and a pore volume of 0.406 cm3/g;an activated carbon at 298 K and 0.9 bar, which has been synthetized from biomass by activation with KOH with an activator/carbon weight ratio of 0.5 at an activation temperature of 1073 K
Popcorn;KOH;0.5;1073;298;0.8;3.5;1;2;6;0;an activated carbon at 298 K and 0.8 bar, which has been synthetized from Popcorn as precursor, activated with KOH with an activator/carbon weight ratio of 0.5 at an activation temperature of 1073 K, and has a BET surface area of 867.0 m2/g and a pore volume of 0.406 cm3/g;an activated carbon at 298 K and 0.8 bar, which has a BET surface area of 867.0 m2/g and a pore volume of 0.406 cm3/g;an activated carbon at 298 K and 0.8 bar, which has been synthetized from Popcorn as precursor, activated with KOH with an activator/carbon weight ratio of 0.5 at an activation temperature of 1073 K;an activated carbon at 298 K and 0.8 bar, which has been synthetized from biomass by activation with KOH with an activator/carbon weight ratio of 0.5 at an activation temperature of 1073 K, and has a BET surface area of 867.0 m2/g and a pore volume of 0.406 cm3/g;an activated carbon at 298 K and 0.8 bar, which has been synthetized from biomass by activation with KOH with an activator/carbon weight ratio of 0.5 at an activation temperature of 1073 K
Popcorn;KOH;0.5;1073;298;0.6;3.5;1;2;6;0;an activated carbon at 298 K and 0.6 bar, which has been synthetized from Popcorn as precursor, activated with KOH with an activator/carbon weight ratio of 0.5 at an activation temperature of 1073 K, and has a BET surface area of 867.0 m2/g and a pore volume of 0.406 cm3/g;an activated carbon at 298 K and 0.6 bar, which has a BET surface area of 867.0 m2/g and a pore volume of 0.406 cm3/g;an activated carbon at 298 K and 0.6 bar, which has been synthetized from Popcorn as precursor, activated with KOH with an activator/carbon weight ratio of 0.5 at an activation temperature of 1073 K;an activated carbon at 298 K and 0.6 bar, which has been synthetized from biomass by activation with KOH with an activator/carbon weight ratio of 0.5 at an activation temperature of 1073 K, and has a BET surface area of 867.0 m2/g and a pore volume of 0.406 cm3/g;an activated carbon at 298 K and 0.6 bar, which has been synthetized from biomass by activation with KOH with an activator/carbon weight ratio of 0.5 at an activation temperature of 1073 K
Popcorn;KOH;0.5;1073;298;0.4;2.8;1;2;5;0;an activated carbon at 298 K and 0.4 bar, which has been synthetized from Popcorn as precursor, activated with KOH with an activator/carbon weight ratio of 0.5 at an activation temperature of 1073 K, and has a BET surface area of 867.0 m2/g and a pore volume of 0.406 cm3/g;an activated carbon at 298 K and 0.4 bar, which has a BET surface area of 867.0 m2/g and a pore volume of 0.406 cm3/g;an activated carbon at 298 K and 0.4 bar, which has been synthetized from Popcorn as precursor, activated with KOH with an activator/carbon weight ratio of 0.5 at an activation temperature of 1073 K;an activated carbon at 298 K and 0.4 bar, which has been synthetized from biomass by activation with KOH with an activator/carbon weight ratio of 0.5 at an activation temperature of 1073 K, and has a BET surface area of 867.0 m2/g and a pore volume of 0.406 cm3/g;an activated carbon at 298 K and 0.4 bar, which has been synthetized from biomass by activation with KOH with an activator/carbon weight ratio of 0.5 at an activation temperature of 1073 K
Popcorn;KOH;0.5;1073;298;0.2;1.8;0;1;3;0;an activated carbon at 298 K and 0.2 bar, which has been synthetized from Popcorn as precursor, activated with KOH with an activator/carbon weight ratio of 0.5 at an activation temperature of 1073 K, and has a BET surface area of 867.0 m2/g and a pore volume of 0.406 cm3/g;an activated carbon at 298 K and 0.2 bar, which has a BET surface area of 867.0 m2/g and a pore volume of 0.406 cm3/g;an activated carbon at 298 K and 0.2 bar, which has been synthetized from Popcorn as precursor, activated with KOH with an activator/carbon weight ratio of 0.5 at an activation temperature of 1073 K;an activated carbon at 298 K and 0.2 bar, which has been synthetized from biomass by activation with KOH with an activator/carbon weight ratio of 0.5 at an activation temperature of 1073 K, and has a BET surface area of 867.0 m2/g and a pore volume of 0.406 cm3/g;an activated carbon at 298 K and 0.2 bar, which has been synthetized from biomass by activation with KOH with an activator/carbon weight ratio of 0.5 at an activation temperature of 1073 K
Urea + tobacco;KOH;2;873;273;1;6.1;1;3;9;1;an activated carbon at 273 K and 1.0 bar, which has been synthetized from Urea + tobacco as precursor, activated with KOH with an activator/carbon weight ratio of 2 at an activation temperature of 873 K, and has a BET surface area of 1260.0 m2/g and a pore volume of 1.9 cm3/g;an activated carbon at 273 K and 1.0 bar, which has a BET surface area of 1260.0 m2/g and a pore volume of 1.9 cm3/g;an activated carbon at 273 K and 1.0 bar, which has been synthetized from Urea + tobacco as precursor, activated with KOH with an activator/carbon weight ratio of 2 at an activation temperature of 873 K;an activated carbon at 273 K and 1.0 bar, which has been synthetized from biomass by activation with KOH with an activator/carbon weight ratio of 2 at an activation temperature of 873 K, and has a BET surface area of 1260.0 m2/g and a pore volume of 1.9 cm3/g;an activated carbon at 273 K and 1.0 bar, which has been synthetized from biomass by activation with KOH with an activator/carbon weight ratio of 2 at an activation temperature of 873 K
Starch and cellulose + sawdust;KOH;2;1073;323;1;3.1;1;2;5;0;an activated carbon at 323 K and 1.0 bar, which has been synthetized from Starch and cellulose + sawdust as precursor, activated with KOH with an activator/carbon weight ratio of 2 at an activation temperature of 1073 K, and has a BET surface area of 1940.0 m2/g and a pore volume of 1.9 cm3/g;an activated carbon at 323 K and 1.0 bar, which has a BET surface area of 1940.0 m2/g and a pore volume of 1.9 cm3/g;an activated carbon at 323 K and 1.0 bar, which has been synthetized from Starch and cellulose + sawdust as precursor, activated with KOH with an activator/carbon weight ratio of 2 at an activation temperature of 1073 K;an activated carbon at 323 K and 1.0 bar, which has been synthetized from biomass by activation with KOH with an activator/carbon weight ratio of 2 at an activation temperature of 1073 K, and has a BET surface area of 1940.0 m2/g and a pore volume of 1.9 cm3/g;an activated carbon at 323 K and 1.0 bar, which has been synthetized from biomass by activation with KOH with an activator/carbon weight ratio of 2 at an activation temperature of 1073 K
Starch and cellulose + sawdust;KOH;2;1073;273;1;5.2;1;3;8;1;an activated carbon at 273 K and 1.0 bar, which has been synthetized from Starch and cellulose + sawdust as precursor, activated with KOH with an activator/carbon weight ratio of 2 at an activation temperature of 1073 K, and has a BET surface area of 2850.0 m2/g and a pore volume of 1.9 cm3/g;an activated carbon at 273 K and 1.0 bar, which has a BET surface area of 2850.0 m2/g and a pore volume of 1.9 cm3/g;an activated carbon at 273 K and 1.0 bar, which has been synthetized from Starch and cellulose + sawdust as precursor, activated with KOH with an activator/carbon weight ratio of 2 at an activation temperature of 1073 K;an activated carbon at 273 K and 1.0 bar, which has been synthetized from biomass by activation with KOH with an activator/carbon weight ratio of 2 at an activation temperature of 1073 K, and has a BET surface area of 2850.0 m2/g and a pore volume of 1.9 cm3/g;an activated carbon at 273 K and 1.0 bar, which has been synthetized from biomass by activation with KOH with an activator/carbon weight ratio of 2 at an activation temperature of 1073 K
Urea + tobacco;KOH;2;873;298;1;3.35;1;2;6;0;an activated carbon at 298 K and 1.0 bar, which has been synthetized from Urea + tobacco as precursor, activated with KOH with an activator/carbon weight ratio of 2 at an activation temperature of 873 K, and has a BET surface area of 2690.0 m2/g and a pore volume of 1.36 cm3/g;an activated carbon at 298 K and 1.0 bar, which has a BET surface area of 2690.0 m2/g and a pore volume of 1.36 cm3/g;an activated carbon at 298 K and 1.0 bar, which has been synthetized from Urea + tobacco as precursor, activated with KOH with an activator/carbon weight ratio of 2 at an activation temperature of 873 K;an activated carbon at 298 K and 1.0 bar, which has been synthetized from biomass by activation with KOH with an activator/carbon weight ratio of 2 at an activation temperature of 873 K, and has a BET surface area of 2690.0 m2/g and a pore volume of 1.36 cm3/g;an activated carbon at 298 K and 1.0 bar, which has been synthetized from biomass by activation with KOH with an activator/carbon weight ratio of 2 at an activation temperature of 873 K
Urea + tobacco;KOH;2;973;298;1;3.2;1;2;5;0;an activated carbon at 298 K and 1.0 bar, which has been synthetized from Urea + tobacco as precursor, activated with KOH with an activator/carbon weight ratio of 2 at an activation temperature of 973 K, and has a BET surface area of 3325.0 m2/g and a pore volume of 1.71 cm3/g;an activated carbon at 298 K and 1.0 bar, which has a BET surface area of 3325.0 m2/g and a pore volume of 1.71 cm3/g;an activated carbon at 298 K and 1.0 bar, which has been synthetized from Urea + tobacco as precursor, activated with KOH with an activator/carbon weight ratio of 2 at an activation temperature of 973 K;an activated carbon at 298 K and 1.0 bar, which has been synthetized from biomass by activation with KOH with an activator/carbon weight ratio of 2 at an activation temperature of 973 K, and has a BET surface area of 3325.0 m2/g and a pore volume of 1.71 cm3/g;an activated carbon at 298 K and 1.0 bar, which has been synthetized from biomass by activation with KOH with an activator/carbon weight ratio of 2 at an activation temperature of 973 K
Urea + tobacco;KOH;2;873;298;0.8;2.6;0;1;4;0;an activated carbon at 298 K and 0.8 bar, which has been synthetized from Urea + tobacco as precursor, activated with KOH with an activator/carbon weight ratio of 2 at an activation temperature of 873 K, and has a BET surface area of 2690.0 m2/g and a pore volume of 1.36 cm3/g;an activated carbon at 298 K and 0.8 bar, which has a BET surface area of 2690.0 m2/g and a pore volume of 1.36 cm3/g;an activated carbon at 298 K and 0.8 bar, which has been synthetized from Urea + tobacco as precursor, activated with KOH with an activator/carbon weight ratio of 2 at an activation temperature of 873 K;an activated carbon at 298 K and 0.8 bar, which has been synthetized from biomass by activation with KOH with an activator/carbon weight ratio of 2 at an activation temperature of 873 K, and has a BET surface area of 2690.0 m2/g and a pore volume of 1.36 cm3/g;an activated carbon at 298 K and 0.8 bar, which has been synthetized from biomass by activation with KOH with an activator/carbon weight ratio of 2 at an activation temperature of 873 K
Urea + tobacco;KOH;2;973;298;0.8;2.5;0;1;4;0;an activated carbon at 298 K and 0.8 bar, which has been synthetized from Urea + tobacco as precursor, activated with KOH with an activator/carbon weight ratio of 2 at an activation temperature of 973 K, and has a BET surface area of 3325.0 m2/g and a pore volume of 1.71 cm3/g;an activated carbon at 298 K and 0.8 bar, which has a BET surface area of 3325.0 m2/g and a pore volume of 1.71 cm3/g;an activated carbon at 298 K and 0.8 bar, which has been synthetized from Urea + tobacco as precursor, activated with KOH with an activator/carbon weight ratio of 2 at an activation temperature of 973 K;an activated carbon at 298 K and 0.8 bar, which has been synthetized from biomass by activation with KOH with an activator/carbon weight ratio of 2 at an activation temperature of 973 K, and has a BET surface area of 3325.0 m2/g and a pore volume of 1.71 cm3/g;an activated carbon at 298 K and 0.8 bar, which has been synthetized from biomass by activation with KOH with an activator/carbon weight ratio of 2 at an activation temperature of 973 K
Urea + tobacco;KOH;2;1073;298;1;2.3;0;1;4;0;an activated carbon at 298 K and 1.0 bar, which has been synthetized from Urea + tobacco as precursor, activated with KOH with an activator/carbon weight ratio of 2 at an activation temperature of 1073 K, and has a BET surface area of 3839.0 m2/g and a pore volume of 2.3 cm3/g;an activated carbon at 298 K and 1.0 bar, which has a BET surface area of 3839.0 m2/g and a pore volume of 2.3 cm3/g;an activated carbon at 298 K and 1.0 bar, which has been synthetized from Urea + tobacco as precursor, activated with KOH with an activator/carbon weight ratio of 2 at an activation temperature of 1073 K;an activated carbon at 298 K and 1.0 bar, which has been synthetized from biomass by activation with KOH with an activator/carbon weight ratio of 2 at an activation temperature of 1073 K, and has a BET surface area of 3839.0 m2/g and a pore volume of 2.3 cm3/g;an activated carbon at 298 K and 1.0 bar, which has been synthetized from biomass by activation with KOH with an activator/carbon weight ratio of 2 at an activation temperature of 1073 K
Urea + tobacco;KOH;2;873;298;0.6;2.15;0;1;4;0;an activated carbon at 298 K and 0.6 bar, which has been synthetized from Urea + tobacco as precursor, activated with KOH with an activator/carbon weight ratio of 2 at an activation temperature of 873 K, and has a BET surface area of 2690.0 m2/g and a pore volume of 1.36 cm3/g;an activated carbon at 298 K and 0.6 bar, which has a BET surface area of 2690.0 m2/g and a pore volume of 1.36 cm3/g;an activated carbon at 298 K and 0.6 bar, which has been synthetized from Urea + tobacco as precursor, activated with KOH with an activator/carbon weight ratio of 2 at an activation temperature of 873 K;an activated carbon at 298 K and 0.6 bar, which has been synthetized from biomass by activation with KOH with an activator/carbon weight ratio of 2 at an activation temperature of 873 K, and has a BET surface area of 2690.0 m2/g and a pore volume of 1.36 cm3/g;an activated carbon at 298 K and 0.6 bar, which has been synthetized from biomass by activation with KOH with an activator/carbon weight ratio of 2 at an activation temperature of 873 K
Urea + tobacco;KOH;2;973;298;0.6;1.8;0;1;3;0;an activated carbon at 298 K and 0.6 bar, which has been synthetized from Urea + tobacco as precursor, activated with KOH with an activator/carbon weight ratio of 2 at an activation temperature of 973 K, and has a BET surface area of 3325.0 m2/g and a pore volume of 1.71 cm3/g;an activated carbon at 298 K and 0.6 bar, which has a BET surface area of 3325.0 m2/g and a pore volume of 1.71 cm3/g;an activated carbon at 298 K and 0.6 bar, which has been synthetized from Urea + tobacco as precursor, activated with KOH with an activator/carbon weight ratio of 2 at an activation temperature of 973 K;an activated carbon at 298 K and 0.6 bar, which has been synthetized from biomass by activation with KOH with an activator/carbon weight ratio of 2 at an activation temperature of 973 K, and has a BET surface area of 3325.0 m2/g and a pore volume of 1.71 cm3/g;an activated carbon at 298 K and 0.6 bar, which has been synthetized from biomass by activation with KOH with an activator/carbon weight ratio of 2 at an activation temperature of 973 K
Urea + tobacco;KOH;2;1073;298;0.8;1.75;0;1;3;0;an activated carbon at 298 K and 0.8 bar, which has been synthetized from Urea + tobacco as precursor, activated with KOH with an activator/carbon weight ratio of 2 at an activation temperature of 1073 K, and has a BET surface area of 3839.0 m2/g and a pore volume of 2.3 cm3/g;an activated carbon at 298 K and 0.8 bar, which has a BET surface area of 3839.0 m2/g and a pore volume of 2.3 cm3/g;an activated carbon at 298 K and 0.8 bar, which has been synthetized from Urea + tobacco as precursor, activated with KOH with an activator/carbon weight ratio of 2 at an activation temperature of 1073 K;an activated carbon at 298 K and 0.8 bar, which has been synthetized from biomass by activation with KOH with an activator/carbon weight ratio of 2 at an activation temperature of 1073 K, and has a BET surface area of 3839.0 m2/g and a pore volume of 2.3 cm3/g;an activated carbon at 298 K and 0.8 bar, which has been synthetized from biomass by activation with KOH with an activator/carbon weight ratio of 2 at an activation temperature of 1073 K
Urea + tobacco;KOH;2;1173;298;1;1.52;0;1;2;0;an activated carbon at 298 K and 1.0 bar, which has been synthetized from Urea + tobacco as precursor, activated with KOH with an activator/carbon weight ratio of 2 at an activation temperature of 1173 K, and has a BET surface area of 3391.0 m2/g and a pore volume of 2.72 cm3/g;an activated carbon at 298 K and 1.0 bar, which has a BET surface area of 3391.0 m2/g and a pore volume of 2.72 cm3/g;an activated carbon at 298 K and 1.0 bar, which has been synthetized from Urea + tobacco as precursor, activated with KOH with an activator/carbon weight ratio of 2 at an activation temperature of 1173 K;an activated carbon at 298 K and 1.0 bar, which has been synthetized from biomass by activation with KOH with an activator/carbon weight ratio of 2 at an activation temperature of 1173 K, and has a BET surface area of 3391.0 m2/g and a pore volume of 2.72 cm3/g;an activated carbon at 298 K and 1.0 bar, which has been synthetized from biomass by activation with KOH with an activator/carbon weight ratio of 2 at an activation temperature of 1173 K
Urea + tobacco;KOH;2;873;298;0.4;1.5;0;1;2;0;an activated carbon at 298 K and 0.4 bar, which has been synthetized from Urea + tobacco as precursor, activated with KOH with an activator/carbon weight ratio of 2 at an activation temperature of 873 K, and has a BET surface area of 2690.0 m2/g and a pore volume of 1.36 cm3/g;an activated carbon at 298 K and 0.4 bar, which has a BET surface area of 2690.0 m2/g and a pore volume of 1.36 cm3/g;an activated carbon at 298 K and 0.4 bar, which has been synthetized from Urea + tobacco as precursor, activated with KOH with an activator/carbon weight ratio of 2 at an activation temperature of 873 K;an activated carbon at 298 K and 0.4 bar, which has been synthetized from biomass by activation with KOH with an activator/carbon weight ratio of 2 at an activation temperature of 873 K, and has a BET surface area of 2690.0 m2/g and a pore volume of 1.36 cm3/g;an activated carbon at 298 K and 0.4 bar, which has been synthetized from biomass by activation with KOH with an activator/carbon weight ratio of 2 at an activation temperature of 873 K
Urea + tobacco;KOH;2;1073;298;0.6;1.25;0;0;2;0;an activated carbon at 298 K and 0.6 bar, which has been synthetized from Urea + tobacco as precursor, activated with KOH with an activator/carbon weight ratio of 2 at an activation temperature of 1073 K, and has a BET surface area of 3839.0 m2/g and a pore volume of 2.3 cm3/g;an activated carbon at 298 K and 0.6 bar, which has a BET surface area of 3839.0 m2/g and a pore volume of 2.3 cm3/g;an activated carbon at 298 K and 0.6 bar, which has been synthetized from Urea + tobacco as precursor, activated with KOH with an activator/carbon weight ratio of 2 at an activation temperature of 1073 K;an activated carbon at 298 K and 0.6 bar, which has been synthetized from biomass by activation with KOH with an activator/carbon weight ratio of 2 at an activation temperature of 1073 K, and has a BET surface area of 3839.0 m2/g and a pore volume of 2.3 cm3/g;an activated carbon at 298 K and 0.6 bar, which has been synthetized from biomass by activation with KOH with an activator/carbon weight ratio of 2 at an activation temperature of 1073 K
Urea + tobacco;KOH;2;973;298;0.4;1.2;0;0;1;0;an activated carbon at 298 K and 0.4 bar, which has been synthetized from Urea + tobacco as precursor, activated with KOH with an activator/carbon weight ratio of 2 at an activation temperature of 973 K, and has a BET surface area of 3325.0 m2/g and a pore volume of 1.71 cm3/g;an activated carbon at 298 K and 0.4 bar, which has a BET surface area of 3325.0 m2/g and a pore volume of 1.71 cm3/g;an activated carbon at 298 K and 0.4 bar, which has been synthetized from Urea + tobacco as precursor, activated with KOH with an activator/carbon weight ratio of 2 at an activation temperature of 973 K;an activated carbon at 298 K and 0.4 bar, which has been synthetized from biomass by activation with KOH with an activator/carbon weight ratio of 2 at an activation temperature of 973 K, and has a BET surface area of 3325.0 m2/g and a pore volume of 1.71 cm3/g;an activated carbon at 298 K and 0.4 bar, which has been synthetized from biomass by activation with KOH with an activator/carbon weight ratio of 2 at an activation temperature of 973 K
Urea + tobacco;KOH;2;1173;298;0.8;1.15;0;0;1;0;an activated carbon at 298 K and 0.8 bar, which has been synthetized from Urea + tobacco as precursor, activated with KOH with an activator/carbon weight ratio of 2 at an activation temperature of 1173 K, and has a BET surface area of 3391.0 m2/g and a pore volume of 2.72 cm3/g;an activated carbon at 298 K and 0.8 bar, which has a BET surface area of 3391.0 m2/g and a pore volume of 2.72 cm3/g;an activated carbon at 298 K and 0.8 bar, which has been synthetized from Urea + tobacco as precursor, activated with KOH with an activator/carbon weight ratio of 2 at an activation temperature of 1173 K;an activated carbon at 298 K and 0.8 bar, which has been synthetized from biomass by activation with KOH with an activator/carbon weight ratio of 2 at an activation temperature of 1173 K, and has a BET surface area of 3391.0 m2/g and a pore volume of 2.72 cm3/g;an activated carbon at 298 K and 0.8 bar, which has been synthetized from biomass by activation with KOH with an activator/carbon weight ratio of 2 at an activation temperature of 1173 K
Urea + tobacco;KOH;2;1073;298;0.4;0.8;0;0;1;0;an activated carbon at 298 K and 0.4 bar, which has been synthetized from Urea + tobacco as precursor, activated with KOH with an activator/carbon weight ratio of 2 at an activation temperature of 1073 K, and has a BET surface area of 3839.0 m2/g and a pore volume of 2.3 cm3/g;an activated carbon at 298 K and 0.4 bar, which has a BET surface area of 3839.0 m2/g and a pore volume of 2.3 cm3/g;an activated carbon at 298 K and 0.4 bar, which has been synthetized from Urea + tobacco as precursor, activated with KOH with an activator/carbon weight ratio of 2 at an activation temperature of 1073 K;an activated carbon at 298 K and 0.4 bar, which has been synthetized from biomass by activation with KOH with an activator/carbon weight ratio of 2 at an activation temperature of 1073 K, and has a BET surface area of 3839.0 m2/g and a pore volume of 2.3 cm3/g;an activated carbon at 298 K and 0.4 bar, which has been synthetized from biomass by activation with KOH with an activator/carbon weight ratio of 2 at an activation temperature of 1073 K
Urea + tobacco;KOH;2;1173;298;0.6;0.8;0;0;1;0;an activated carbon at 298 K and 0.6 bar, which has been synthetized from Urea + tobacco as precursor, activated with KOH with an activator/carbon weight ratio of 2 at an activation temperature of 1173 K, and has a BET surface area of 3391.0 m2/g and a pore volume of 2.72 cm3/g;an activated carbon at 298 K and 0.6 bar, which has a BET surface area of 3391.0 m2/g and a pore volume of 2.72 cm3/g;an activated carbon at 298 K and 0.6 bar, which has been synthetized from Urea + tobacco as precursor, activated with KOH with an activator/carbon weight ratio of 2 at an activation temperature of 1173 K;an activated carbon at 298 K and 0.6 bar, which has been synthetized from biomass by activation with KOH with an activator/carbon weight ratio of 2 at an activation temperature of 1173 K, and has a BET surface area of 3391.0 m2/g and a pore volume of 2.72 cm3/g;an activated carbon at 298 K and 0.6 bar, which has been synthetized from biomass by activation with KOH with an activator/carbon weight ratio of 2 at an activation temperature of 1173 K
Urea + tobacco;KOH;2;873;298;0.2;0.75;0;0;1;0;an activated carbon at 298 K and 0.2 bar, which has been synthetized from Urea + tobacco as precursor, activated with KOH with an activator/carbon weight ratio of 2 at an activation temperature of 873 K, and has a BET surface area of 2690.0 m2/g and a pore volume of 1.36 cm3/g;an activated carbon at 298 K and 0.2 bar, which has a BET surface area of 2690.0 m2/g and a pore volume of 1.36 cm3/g;an activated carbon at 298 K and 0.2 bar, which has been synthetized from Urea + tobacco as precursor, activated with KOH with an activator/carbon weight ratio of 2 at an activation temperature of 873 K;an activated carbon at 298 K and 0.2 bar, which has been synthetized from biomass by activation with KOH with an activator/carbon weight ratio of 2 at an activation temperature of 873 K, and has a BET surface area of 2690.0 m2/g and a pore volume of 1.36 cm3/g;an activated carbon at 298 K and 0.2 bar, which has been synthetized from biomass by activation with KOH with an activator/carbon weight ratio of 2 at an activation temperature of 873 K
Urea + tobacco;KOH;2;973;298;0.2;0.6;0;0;0;0;an activated carbon at 298 K and 0.2 bar, which has been synthetized from Urea + tobacco as precursor, activated with KOH with an activator/carbon weight ratio of 2 at an activation temperature of 973 K, and has a BET surface area of 3325.0 m2/g and a pore volume of 1.71 cm3/g;an activated carbon at 298 K and 0.2 bar, which has a BET surface area of 3325.0 m2/g and a pore volume of 1.71 cm3/g;an activated carbon at 298 K and 0.2 bar, which has been synthetized from Urea + tobacco as precursor, activated with KOH with an activator/carbon weight ratio of 2 at an activation temperature of 973 K;an activated carbon at 298 K and 0.2 bar, which has been synthetized from biomass by activation with KOH with an activator/carbon weight ratio of 2 at an activation temperature of 973 K, and has a BET surface area of 3325.0 m2/g and a pore volume of 1.71 cm3/g;an activated carbon at 298 K and 0.2 bar, which has been synthetized from biomass by activation with KOH with an activator/carbon weight ratio of 2 at an activation temperature of 973 K
Urea + tobacco;KOH;2;1173;298;0.4;0.5;0;0;0;0;an activated carbon at 298 K and 0.4 bar, which has been synthetized from Urea + tobacco as precursor, activated with KOH with an activator/carbon weight ratio of 2 at an activation temperature of 1173 K, and has a BET surface area of 3391.0 m2/g and a pore volume of 2.72 cm3/g;an activated carbon at 298 K and 0.4 bar, which has a BET surface area of 3391.0 m2/g and a pore volume of 2.72 cm3/g;an activated carbon at 298 K and 0.4 bar, which has been synthetized from Urea + tobacco as precursor, activated with KOH with an activator/carbon weight ratio of 2 at an activation temperature of 1173 K;an activated carbon at 298 K and 0.4 bar, which has been synthetized from biomass by activation with KOH with an activator/carbon weight ratio of 2 at an activation temperature of 1173 K, and has a BET surface area of 3391.0 m2/g and a pore volume of 2.72 cm3/g;an activated carbon at 298 K and 0.4 bar, which has been synthetized from biomass by activation with KOH with an activator/carbon weight ratio of 2 at an activation temperature of 1173 K
Urea + tobacco;KOH;2;1073;298;0.2;0.3;0;0;0;0;an activated carbon at 298 K and 0.2 bar, which has been synthetized from Urea + tobacco as precursor, activated with KOH with an activator/carbon weight ratio of 2 at an activation temperature of 1073 K, and has a BET surface area of 3839.0 m2/g and a pore volume of 2.3 cm3/g;an activated carbon at 298 K and 0.2 bar, which has a BET surface area of 3839.0 m2/g and a pore volume of 2.3 cm3/g;an activated carbon at 298 K and 0.2 bar, which has been synthetized from Urea + tobacco as precursor, activated with KOH with an activator/carbon weight ratio of 2 at an activation temperature of 1073 K;an activated carbon at 298 K and 0.2 bar, which has been synthetized from biomass by activation with KOH with an activator/carbon weight ratio of 2 at an activation temperature of 1073 K, and has a BET surface area of 3839.0 m2/g and a pore volume of 2.3 cm3/g;an activated carbon at 298 K and 0.2 bar, which has been synthetized from biomass by activation with KOH with an activator/carbon weight ratio of 2 at an activation temperature of 1073 K
