Repository: JorenBE/GPT-Challenge

# GPT-Challenge

| Dataset | Expert(s) | Affiliation | Data |
| -------- | -------- | -------- |-------- |
| Polymer Adhesion Energy | Jiale Shi, Jonathan Whitmer | University Of Notre Dame |[Download](experiments/01_materials/polymers_AdE/DatasetExplore/train_polymers.csv?raw=true)|
| Monomer Properties | <p>KJ. Schmidt,  Ben Blaiszik</p><p>Ian T. Foster</p>| <p>University of Chicago</p><p>Argonne National Laboratory</p> | [Download](experiments/01_materials/monomers/DatasetExplore/train_monomers.csv?raw=true) |
| Gas Uptake of MOFs | Hilal Daglar, Seda Keskin | Koç University | [Download](experiments/01_materials/GasUptake_MOFs/DatasetExplore/Helium.csv?raw=true) |

File: experiments/03_Systems_and_Applications/CO2ads_biomassAdsorbents/CO2adsorption_dataset.csv (part 6 of 12)
Precursor;Activator;Activator_carbon_ratio;Activation T (K);T adsorption (K);P adsorption (bar);CO2 ads (mmol/g);CO2ads_2bins_5050;CO2ads_4bins;CO2ads_10bins;CO2ads_7228;adsorption_all_inputs;adsorption_only_BETpore;adsorption_wo_BETpore;adsorption_all_inputs_woNAME;adsorption_wo_BETporeNAME
Urea + tobacco;KOH;2;1173;298;0.2;0.25;0;0;0;0;an activated carbon at 298 K and 0.2 bar, which has been synthetized from Urea + tobacco as precursor, activated with KOH with an activator/carbon weight ratio of 2 at an activation temperature of 1173 K, and has a BET surface area of 3391.0 m2/g and a pore volume of 2.72 cm3/g;an activated carbon at 298 K and 0.2 bar, which has a BET surface area of 3391.0 m2/g and a pore volume of 2.72 cm3/g;an activated carbon at 298 K and 0.2 bar, which has been synthetized from Urea + tobacco as precursor, activated with KOH with an activator/carbon weight ratio of 2 at an activation temperature of 1173 K;an activated carbon at 298 K and 0.2 bar, which has been synthetized from biomass by activation with KOH with an activator/carbon weight ratio of 2 at an activation temperature of 1173 K, and has a BET surface area of 3391.0 m2/g and a pore volume of 2.72 cm3/g;an activated carbon at 298 K and 0.2 bar, which has been synthetized from biomass by activation with KOH with an activator/carbon weight ratio of 2 at an activation temperature of 1173 K
Lotus leaf;NaNH2;2;723;298;1;3.24;1;2;6;0;an activated carbon at 298 K and 1.0 bar, which has been synthetized from Lotus leaf as precursor, activated with NaNH2 with an activator/carbon weight ratio of 2 at an activation temperature of 723 K, and has a BET surface area of 792.0 m2/g and a pore volume of 0.29 cm3/g;an activated carbon at 298 K and 1.0 bar, which has a BET surface area of 792.0 m2/g and a pore volume of 0.29 cm3/g;an activated carbon at 298 K and 1.0 bar, which has been synthetized from Lotus leaf as precursor, activated with NaNH2 with an activator/carbon weight ratio of 2 at an activation temperature of 723 K;an activated carbon at 298 K and 1.0 bar, which has been synthetized from biomass by activation with NaNH2 with an activator/carbon weight ratio of 2 at an activation temperature of 723 K, and has a BET surface area of 792.0 m2/g and a pore volume of 0.29 cm3/g;an activated carbon at 298 K and 1.0 bar, which has been synthetized from biomass by activation with NaNH2 with an activator/carbon weight ratio of 2 at an activation temperature of 723 K
Lotus leaf;NaNH2;2;773;298;1;3.38;1;2;6;0;an activated carbon at 298 K and 1.0 bar, which has been synthetized from Lotus leaf as precursor, activated with NaNH2 with an activator/carbon weight ratio of 2 at an activation temperature of 773 K, and has a BET surface area of 833.0 m2/g and a pore volume of 0.31 cm3/g;an activated carbon at 298 K and 1.0 bar, which has a BET surface area of 833.0 m2/g and a pore volume of 0.31 cm3/g;an activated carbon at 298 K and 1.0 bar, which has been synthetized from Lotus leaf as precursor, activated with NaNH2 with an activator/carbon weight ratio of 2 at an activation temperature of 773 K;an activated carbon at 298 K and 1.0 bar, which has been synthetized from biomass by activation with NaNH2 with an activator/carbon weight ratio of 2 at an activation temperature of 773 K, and has a BET surface area of 833.0 m2/g and a pore volume of 0.31 cm3/g;an activated carbon at 298 K and 1.0 bar, which has been synthetized from biomass by activation with NaNH2 with an activator/carbon weight ratio of 2 at an activation temperature of 773 K
Lotus leaf;NaNH2;2;723;298;1;3.33;1;2;6;0;an activated carbon at 298 K and 1.0 bar, which has been synthetized from Lotus leaf as precursor, activated with NaNH2 with an activator/carbon weight ratio of 2 at an activation temperature of 723 K, and has a BET surface area of 1651.0 m2/g and a pore volume of 0.67 cm3/g;an activated carbon at 298 K and 1.0 bar, which has a BET surface area of 1651.0 m2/g and a pore volume of 0.67 cm3/g;an activated carbon at 298 K and 1.0 bar, which has been synthetized from Lotus leaf as precursor, activated with NaNH2 with an activator/carbon weight ratio of 2 at an activation temperature of 723 K;an activated carbon at 298 K and 1.0 bar, which has been synthetized from biomass by activation with NaNH2 with an activator/carbon weight ratio of 2 at an activation temperature of 723 K, and has a BET surface area of 1651.0 m2/g and a pore volume of 0.67 cm3/g;an activated carbon at 298 K and 1.0 bar, which has been synthetized from biomass by activation with NaNH2 with an activator/carbon weight ratio of 2 at an activation temperature of 723 K
Lotus leaf;NaNH2;2;773;273;1;4.92;1;3;8;1;an activated carbon at 273 K and 1.0 bar, which has been synthetized from Lotus leaf as precursor, activated with NaNH2 with an activator/carbon weight ratio of 2 at an activation temperature of 773 K, and has a BET surface area of 1924.0 m2/g and a pore volume of 0.79 cm3/g;an activated carbon at 273 K and 1.0 bar, which has a BET surface area of 1924.0 m2/g and a pore volume of 0.79 cm3/g;an activated carbon at 273 K and 1.0 bar, which has been synthetized from Lotus leaf as precursor, activated with NaNH2 with an activator/carbon weight ratio of 2 at an activation temperature of 773 K;an activated carbon at 273 K and 1.0 bar, which has been synthetized from biomass by activation with NaNH2 with an activator/carbon weight ratio of 2 at an activation temperature of 773 K, and has a BET surface area of 1924.0 m2/g and a pore volume of 0.79 cm3/g;an activated carbon at 273 K and 1.0 bar, which has been synthetized from biomass by activation with NaNH2 with an activator/carbon weight ratio of 2 at an activation temperature of 773 K
Vine shoots;CO2;none;1073;273;0.15;1.79;0;1;3;0;an activated carbon at 273 K and 0.15 bar, which has been synthetized from Vine shoots as precursor, activated with CO2 with an activator/carbon weight ratio of none at an activation temperature of 1073 K, and has a BET surface area of 593.0 m2/g and a pore volume of 0.26 cm3/g;an activated carbon at 273 K and 0.15 bar, which has a BET surface area of 593.0 m2/g and a pore volume of 0.26 cm3/g;an activated carbon at 273 K and 0.15 bar, which has been synthetized from Vine shoots as precursor, activated with CO2 with an activator/carbon weight ratio of none at an activation temperature of 1073 K;an activated carbon at 273 K and 0.15 bar, which has been synthetized from biomass by activation with CO2 with an activator/carbon weight ratio of none at an activation temperature of 1073 K, and has a BET surface area of 593.0 m2/g and a pore volume of 0.26 cm3/g;an activated carbon at 273 K and 0.15 bar, which has been synthetized from biomass by activation with CO2 with an activator/carbon weight ratio of none at an activation temperature of 1073 K
Vine shoots;KOH;2;873;273;0.15;1.76;0;1;3;0;an activated carbon at 273 K and 0.15 bar, which has been synthetized from Vine shoots as precursor, activated with KOH with an activator/carbon weight ratio of 2 at an activation temperature of 873 K, and has a BET surface area of 538.0 m2/g and a pore volume of 0.23 cm3/g;an activated carbon at 273 K and 0.15 bar, which has a BET surface area of 538.0 m2/g and a pore volume of 0.23 cm3/g;an activated carbon at 273 K and 0.15 bar, which has been synthetized from Vine shoots as precursor, activated with KOH with an activator/carbon weight ratio of 2 at an activation temperature of 873 K;an activated carbon at 273 K and 0.15 bar, which has been synthetized from biomass by activation with KOH with an activator/carbon weight ratio of 2 at an activation temperature of 873 K, and has a BET surface area of 538.0 m2/g and a pore volume of 0.23 cm3/g;an activated carbon at 273 K and 0.15 bar, which has been synthetized from biomass by activation with KOH with an activator/carbon weight ratio of 2 at an activation temperature of 873 K
Vine shoots;KOH;5;973;273;1;6.08;1;3;9;1;an activated carbon at 273 K and 1.0 bar, which has been synthetized from Vine shoots as precursor, activated with KOH with an activator/carbon weight ratio of 5 at an activation temperature of 973 K, and has a BET surface area of 1439.0 m2/g and a pore volume of 0.67 cm3/g;an activated carbon at 273 K and 1.0 bar, which has a BET surface area of 1439.0 m2/g and a pore volume of 0.67 cm3/g;an activated carbon at 273 K and 1.0 bar, which has been synthetized from Vine shoots as precursor, activated with KOH with an activator/carbon weight ratio of 5 at an activation temperature of 973 K;an activated carbon at 273 K and 1.0 bar, which has been synthetized from biomass by activation with KOH with an activator/carbon weight ratio of 5 at an activation temperature of 973 K, and has a BET surface area of 1439.0 m2/g and a pore volume of 0.67 cm3/g;an activated carbon at 273 K and 1.0 bar, which has been synthetized from biomass by activation with KOH with an activator/carbon weight ratio of 5 at an activation temperature of 973 K
Walnut shell;NaNH2;1.5;773;273;1;3.88;1;2;7;0;an activated carbon at 273 K and 1.0 bar, which has been synthetized from Walnut shell as precursor, activated with NaNH2 with an activator/carbon weight ratio of 1.5 at an activation temperature of 773 K, and has a BET surface area of 802.0 m2/g and a pore volume of 0.47 cm3/g;an activated carbon at 273 K and 1.0 bar, which has a BET surface area of 802.0 m2/g and a pore volume of 0.47 cm3/g;an activated carbon at 273 K and 1.0 bar, which has been synthetized from Walnut shell as precursor, activated with NaNH2 with an activator/carbon weight ratio of 1.5 at an activation temperature of 773 K;an activated carbon at 273 K and 1.0 bar, which has been synthetized from biomass by activation with NaNH2 with an activator/carbon weight ratio of 1.5 at an activation temperature of 773 K, and has a BET surface area of 802.0 m2/g and a pore volume of 0.47 cm3/g;an activated carbon at 273 K and 1.0 bar, which has been synthetized from biomass by activation with NaNH2 with an activator/carbon weight ratio of 1.5 at an activation temperature of 773 K
Walnut shell;NaNH2;1.5;773;298;1;1.96;0;1;3;0;an activated carbon at 298 K and 1.0 bar, which has been synthetized from Walnut shell as precursor, activated with NaNH2 with an activator/carbon weight ratio of 1.5 at an activation temperature of 773 K, and has a BET surface area of 802.0 m2/g and a pore volume of 0.47 cm3/g;an activated carbon at 298 K and 1.0 bar, which has a BET surface area of 802.0 m2/g and a pore volume of 0.47 cm3/g;an activated carbon at 298 K and 1.0 bar, which has been synthetized from Walnut shell as precursor, activated with NaNH2 with an activator/carbon weight ratio of 1.5 at an activation temperature of 773 K;an activated carbon at 298 K and 1.0 bar, which has been synthetized from biomass by activation with NaNH2 with an activator/carbon weight ratio of 1.5 at an activation temperature of 773 K, and has a BET surface area of 802.0 m2/g and a pore volume of 0.47 cm3/g;an activated carbon at 298 K and 1.0 bar, which has been synthetized from biomass by activation with NaNH2 with an activator/carbon weight ratio of 1.5 at an activation temperature of 773 K
Walnut shell;NaNH2;2.5;723;273;1;5.22;1;3;8;1;an activated carbon at 273 K and 1.0 bar, which has been synthetized from Walnut shell as precursor, activated with NaNH2 with an activator/carbon weight ratio of 2.5 at an activation temperature of 723 K, and has a BET surface area of 1687.0 m2/g and a pore volume of 0.94 cm3/g;an activated carbon at 273 K and 1.0 bar, which has a BET surface area of 1687.0 m2/g and a pore volume of 0.94 cm3/g;an activated carbon at 273 K and 1.0 bar, which has been synthetized from Walnut shell as precursor, activated with NaNH2 with an activator/carbon weight ratio of 2.5 at an activation temperature of 723 K;an activated carbon at 273 K and 1.0 bar, which has been synthetized from biomass by activation with NaNH2 with an activator/carbon weight ratio of 2.5 at an activation temperature of 723 K, and has a BET surface area of 1687.0 m2/g and a pore volume of 0.94 cm3/g;an activated carbon at 273 K and 1.0 bar, which has been synthetized from biomass by activation with NaNH2 with an activator/carbon weight ratio of 2.5 at an activation temperature of 723 K
Chitosan;KCl-ZnCl2;2;1273;273;1;8;1;3;9;1;an activated carbon at 273 K and 1.0 bar, which has been synthetized from Chitosan as precursor, activated with KCl-ZnCl2 with an activator/carbon weight ratio of 2 at an activation temperature of 1273 K, and has a BET surface area of 1389.0 m2/g and a pore volume of 0.68 cm3/g;an activated carbon at 273 K and 1.0 bar, which has a BET surface area of 1389.0 m2/g and a pore volume of 0.68 cm3/g;an activated carbon at 273 K and 1.0 bar, which has been synthetized from Chitosan as precursor, activated with KCl-ZnCl2 with an activator/carbon weight ratio of 2 at an activation temperature of 1273 K;an activated carbon at 273 K and 1.0 bar, which has been synthetized from biomass by activation with KCl-ZnCl2 with an activator/carbon weight ratio of 2 at an activation temperature of 1273 K, and has a BET surface area of 1389.0 m2/g and a pore volume of 0.68 cm3/g;an activated carbon at 273 K and 1.0 bar, which has been synthetized from biomass by activation with KCl-ZnCl2 with an activator/carbon weight ratio of 2 at an activation temperature of 1273 K
Chitosan;KCl-ZnCl2;3;1273;298;1;5.5;1;3;8;1;an activated carbon at 298 K and 1.0 bar, which has been synthetized from Chitosan as precursor, activated with KCl-ZnCl2 with an activator/carbon weight ratio of 3 at an activation temperature of 1273 K, and has a BET surface area of 2025.0 m2/g and a pore volume of 1.15 cm3/g;an activated carbon at 298 K and 1.0 bar, which has a BET surface area of 2025.0 m2/g and a pore volume of 1.15 cm3/g;an activated carbon at 298 K and 1.0 bar, which has been synthetized from Chitosan as precursor, activated with KCl-ZnCl2 with an activator/carbon weight ratio of 3 at an activation temperature of 1273 K;an activated carbon at 298 K and 1.0 bar, which has been synthetized from biomass by activation with KCl-ZnCl2 with an activator/carbon weight ratio of 3 at an activation temperature of 1273 K, and has a BET surface area of 2025.0 m2/g and a pore volume of 1.15 cm3/g;an activated carbon at 298 K and 1.0 bar, which has been synthetized from biomass by activation with KCl-ZnCl2 with an activator/carbon weight ratio of 3 at an activation temperature of 1273 K
Chitosan;KCl-ZnCl2;3;1073;298;1;4.5;1;3;8;1;an activated carbon at 298 K and 1.0 bar, which has been synthetized from Chitosan as precursor, activated with KCl-ZnCl2 with an activator/carbon weight ratio of 3 at an activation temperature of 1073 K, and has a BET surface area of 1655.0 m2/g and a pore volume of 0.78 cm3/g;an activated carbon at 298 K and 1.0 bar, which has a BET surface area of 1655.0 m2/g and a pore volume of 0.78 cm3/g;an activated carbon at 298 K and 1.0 bar, which has been synthetized from Chitosan as precursor, activated with KCl-ZnCl2 with an activator/carbon weight ratio of 3 at an activation temperature of 1073 K;an activated carbon at 298 K and 1.0 bar, which has been synthetized from biomass by activation with KCl-ZnCl2 with an activator/carbon weight ratio of 3 at an activation temperature of 1073 K, and has a BET surface area of 1655.0 m2/g and a pore volume of 0.78 cm3/g;an activated carbon at 298 K and 1.0 bar, which has been synthetized from biomass by activation with KCl-ZnCl2 with an activator/carbon weight ratio of 3 at an activation temperature of 1073 K
Poplar Wood;KOH;2;873;273;0.15;0.57;0;0;0;0;an activated carbon at 273 K and 0.15 bar, which has been synthetized from Poplar Wood as precursor, activated with KOH with an activator/carbon weight ratio of 2 at an activation temperature of 873 K, and has a BET surface area of 511.0 m2/g and a pore volume of 0.22 cm3/g;an activated carbon at 273 K and 0.15 bar, which has a BET surface area of 511.0 m2/g and a pore volume of 0.22 cm3/g;an activated carbon at 273 K and 0.15 bar, which has been synthetized from Poplar Wood as precursor, activated with KOH with an activator/carbon weight ratio of 2 at an activation temperature of 873 K;an activated carbon at 273 K and 0.15 bar, which has been synthetized from biomass by activation with KOH with an activator/carbon weight ratio of 2 at an activation temperature of 873 K, and has a BET surface area of 511.0 m2/g and a pore volume of 0.22 cm3/g;an activated carbon at 273 K and 0.15 bar, which has been synthetized from biomass by activation with KOH with an activator/carbon weight ratio of 2 at an activation temperature of 873 K
Poplar Wood;KOH;2;873;298;1;1.1;0;0;1;0;an activated carbon at 298 K and 1.0 bar, which has been synthetized from Poplar Wood as precursor, activated with KOH with an activator/carbon weight ratio of 2 at an activation temperature of 873 K, and has a BET surface area of 511.0 m2/g and a pore volume of 0.22 cm3/g;an activated carbon at 298 K and 1.0 bar, which has a BET surface area of 511.0 m2/g and a pore volume of 0.22 cm3/g;an activated carbon at 298 K and 1.0 bar, which has been synthetized from Poplar Wood as precursor, activated with KOH with an activator/carbon weight ratio of 2 at an activation temperature of 873 K;an activated carbon at 298 K and 1.0 bar, which has been synthetized from biomass by activation with KOH with an activator/carbon weight ratio of 2 at an activation temperature of 873 K, and has a BET surface area of 511.0 m2/g and a pore volume of 0.22 cm3/g;an activated carbon at 298 K and 1.0 bar, which has been synthetized from biomass by activation with KOH with an activator/carbon weight ratio of 2 at an activation temperature of 873 K
Poplar Wood;KOH;2;873;273;1;2;0;1;3;0;an activated carbon at 273 K and 1.0 bar, which has been synthetized from Poplar Wood as precursor, activated with KOH with an activator/carbon weight ratio of 2 at an activation temperature of 873 K, and has a BET surface area of 511.0 m2/g and a pore volume of 0.22 cm3/g;an activated carbon at 273 K and 1.0 bar, which has a BET surface area of 511.0 m2/g and a pore volume of 0.22 cm3/g;an activated carbon at 273 K and 1.0 bar, which has been synthetized from Poplar Wood as precursor, activated with KOH with an activator/carbon weight ratio of 2 at an activation temperature of 873 K;an activated carbon at 273 K and 1.0 bar, which has been synthetized from biomass by activation with KOH with an activator/carbon weight ratio of 2 at an activation temperature of 873 K, and has a BET surface area of 511.0 m2/g and a pore volume of 0.22 cm3/g;an activated carbon at 273 K and 1.0 bar, which has been synthetized from biomass by activation with KOH with an activator/carbon weight ratio of 2 at an activation temperature of 873 K
Waste wool;KOH;1;873;298;1;2.32;0;1;4;0;an activated carbon at 298 K and 1.0 bar, which has been synthetized from Waste wool as precursor, activated with KOH with an activator/carbon weight ratio of 1 at an activation temperature of 873 K, and has a BET surface area of 1010.0 m2/g and a pore volume of 0.57 cm3/g;an activated carbon at 298 K and 1.0 bar, which has a BET surface area of 1010.0 m2/g and a pore volume of 0.57 cm3/g;an activated carbon at 298 K and 1.0 bar, which has been synthetized from Waste wool as precursor, activated with KOH with an activator/carbon weight ratio of 1 at an activation temperature of 873 K;an activated carbon at 298 K and 1.0 bar, which has been synthetized from biomass by activation with KOH with an activator/carbon weight ratio of 1 at an activation temperature of 873 K, and has a BET surface area of 1010.0 m2/g and a pore volume of 0.57 cm3/g;an activated carbon at 298 K and 1.0 bar, which has been synthetized from biomass by activation with KOH with an activator/carbon weight ratio of 1 at an activation temperature of 873 K
Waste wool;KOH;3;873;298;1;2.78;1;2;5;0;an activated carbon at 298 K and 1.0 bar, which has been synthetized from Waste wool as precursor, activated with KOH with an activator/carbon weight ratio of 3 at an activation temperature of 873 K, and has a BET surface area of 1352.0 m2/g and a pore volume of 0.78 cm3/g;an activated carbon at 298 K and 1.0 bar, which has a BET surface area of 1352.0 m2/g and a pore volume of 0.78 cm3/g;an activated carbon at 298 K and 1.0 bar, which has been synthetized from Waste wool as precursor, activated with KOH with an activator/carbon weight ratio of 3 at an activation temperature of 873 K;an activated carbon at 298 K and 1.0 bar, which has been synthetized from biomass by activation with KOH with an activator/carbon weight ratio of 3 at an activation temperature of 873 K, and has a BET surface area of 1352.0 m2/g and a pore volume of 0.78 cm3/g;an activated carbon at 298 K and 1.0 bar, which has been synthetized from biomass by activation with KOH with an activator/carbon weight ratio of 3 at an activation temperature of 873 K
Waste wool;KOH;5;873;298;1;2.35;0;1;4;0;an activated carbon at 298 K and 1.0 bar, which has been synthetized from Waste wool as precursor, activated with KOH with an activator/carbon weight ratio of 5 at an activation temperature of 873 K, and has a BET surface area of 1420.0 m2/g and a pore volume of 0.86 cm3/g;an activated carbon at 298 K and 1.0 bar, which has a BET surface area of 1420.0 m2/g and a pore volume of 0.86 cm3/g;an activated carbon at 298 K and 1.0 bar, which has been synthetized from Waste wool as precursor, activated with KOH with an activator/carbon weight ratio of 5 at an activation temperature of 873 K;an activated carbon at 298 K and 1.0 bar, which has been synthetized from biomass by activation with KOH with an activator/carbon weight ratio of 5 at an activation temperature of 873 K, and has a BET surface area of 1420.0 m2/g and a pore volume of 0.86 cm3/g;an activated carbon at 298 K and 1.0 bar, which has been synthetized from biomass by activation with KOH with an activator/carbon weight ratio of 5 at an activation temperature of 873 K
Chrysanthemum tea;ZnCl2;1;1273;298;1;3.8;1;2;6;0;an activated carbon at 298 K and 1.0 bar, which has been synthetized from Chrysanthemum tea as precursor, activated with ZnCl2 with an activator/carbon weight ratio of 1 at an activation temperature of 1273 K, and has a BET surface area of 1840.0 m2/g and a pore volume of 1.16 cm3/g;an activated carbon at 298 K and 1.0 bar, which has a BET surface area of 1840.0 m2/g and a pore volume of 1.16 cm3/g;an activated carbon at 298 K and 1.0 bar, which has been synthetized from Chrysanthemum tea as precursor, activated with ZnCl2 with an activator/carbon weight ratio of 1 at an activation temperature of 1273 K;an activated carbon at 298 K and 1.0 bar, which has been synthetized from biomass by activation with ZnCl2 with an activator/carbon weight ratio of 1 at an activation temperature of 1273 K, and has a BET surface area of 1840.0 m2/g and a pore volume of 1.16 cm3/g;an activated carbon at 298 K and 1.0 bar, which has been synthetized from biomass by activation with ZnCl2 with an activator/carbon weight ratio of 1 at an activation temperature of 1273 K
Chrysanthemum tea;ZnCl2;1;1273;298;0.8;3;1;2;5;0;an activated carbon at 298 K and 0.8 bar, which has been synthetized from Chrysanthemum tea as precursor, activated with ZnCl2 with an activator/carbon weight ratio of 1 at an activation temperature of 1273 K, and has a BET surface area of 1840.0 m2/g and a pore volume of 1.16 cm3/g;an activated carbon at 298 K and 0.8 bar, which has a BET surface area of 1840.0 m2/g and a pore volume of 1.16 cm3/g;an activated carbon at 298 K and 0.8 bar, which has been synthetized from Chrysanthemum tea as precursor, activated with ZnCl2 with an activator/carbon weight ratio of 1 at an activation temperature of 1273 K;an activated carbon at 298 K and 0.8 bar, which has been synthetized from biomass by activation with ZnCl2 with an activator/carbon weight ratio of 1 at an activation temperature of 1273 K, and has a BET surface area of 1840.0 m2/g and a pore volume of 1.16 cm3/g;an activated carbon at 298 K and 0.8 bar, which has been synthetized from biomass by activation with ZnCl2 with an activator/carbon weight ratio of 1 at an activation temperature of 1273 K
Chrysanthemum tea;ZnCl2;1;1273;298;0.6;2.3;0;1;4;0;an activated carbon at 298 K and 0.6 bar, which has been synthetized from Chrysanthemum tea as precursor, activated with ZnCl2 with an activator/carbon weight ratio of 1 at an activation temperature of 1273 K, and has a BET surface area of 1840.0 m2/g and a pore volume of 1.16 cm3/g;an activated carbon at 298 K and 0.6 bar, which has a BET surface area of 1840.0 m2/g and a pore volume of 1.16 cm3/g;an activated carbon at 298 K and 0.6 bar, which has been synthetized from Chrysanthemum tea as precursor, activated with ZnCl2 with an activator/carbon weight ratio of 1 at an activation temperature of 1273 K;an activated carbon at 298 K and 0.6 bar, which has been synthetized from biomass by activation with ZnCl2 with an activator/carbon weight ratio of 1 at an activation temperature of 1273 K, and has a BET surface area of 1840.0 m2/g and a pore volume of 1.16 cm3/g;an activated carbon at 298 K and 0.6 bar, which has been synthetized from biomass by activation with ZnCl2 with an activator/carbon weight ratio of 1 at an activation temperature of 1273 K
Chrysanthemum tea;ZnCl2;1;1273;298;0.4;1.25;0;0;2;0;an activated carbon at 298 K and 0.4 bar, which has been synthetized from Chrysanthemum tea as precursor, activated with ZnCl2 with an activator/carbon weight ratio of 1 at an activation temperature of 1273 K, and has a BET surface area of 1840.0 m2/g and a pore volume of 1.16 cm3/g;an activated carbon at 298 K and 0.4 bar, which has a BET surface area of 1840.0 m2/g and a pore volume of 1.16 cm3/g;an activated carbon at 298 K and 0.4 bar, which has been synthetized from Chrysanthemum tea as precursor, activated with ZnCl2 with an activator/carbon weight ratio of 1 at an activation temperature of 1273 K;an activated carbon at 298 K and 0.4 bar, which has been synthetized from biomass by activation with ZnCl2 with an activator/carbon weight ratio of 1 at an activation temperature of 1273 K, and has a BET surface area of 1840.0 m2/g and a pore volume of 1.16 cm3/g;an activated carbon at 298 K and 0.4 bar, which has been synthetized from biomass by activation with ZnCl2 with an activator/carbon weight ratio of 1 at an activation temperature of 1273 K
Chrysanthemum tea;ZnCl2;1;1273;298;0.2;0.7;0;0;0;0;an activated carbon at 298 K and 0.2 bar, which has been synthetized from Chrysanthemum tea as precursor, activated with ZnCl2 with an activator/carbon weight ratio of 1 at an activation temperature of 1273 K, and has a BET surface area of 1840.0 m2/g and a pore volume of 1.16 cm3/g;an activated carbon at 298 K and 0.2 bar, which has a BET surface area of 1840.0 m2/g and a pore volume of 1.16 cm3/g;an activated carbon at 298 K and 0.2 bar, which has been synthetized from Chrysanthemum tea as precursor, activated with ZnCl2 with an activator/carbon weight ratio of 1 at an activation temperature of 1273 K;an activated carbon at 298 K and 0.2 bar, which has been synthetized from biomass by activation with ZnCl2 with an activator/carbon weight ratio of 1 at an activation temperature of 1273 K, and has a BET surface area of 1840.0 m2/g and a pore volume of 1.16 cm3/g;an activated carbon at 298 K and 0.2 bar, which has been synthetized from biomass by activation with ZnCl2 with an activator/carbon weight ratio of 1 at an activation temperature of 1273 K
Cork;KOH;3;973;298;1;4.27;1;3;7;1;an activated carbon at 298 K and 1.0 bar, which has been synthetized from Cork as precursor, activated with KOH with an activator/carbon weight ratio of 3 at an activation temperature of 973 K, and has a BET surface area of 2010.0 m2/g and a pore volume of 0.82 cm3/g;an activated carbon at 298 K and 1.0 bar, which has a BET surface area of 2010.0 m2/g and a pore volume of 0.82 cm3/g;an activated carbon at 298 K and 1.0 bar, which has been synthetized from Cork as precursor, activated with KOH with an activator/carbon weight ratio of 3 at an activation temperature of 973 K;an activated carbon at 298 K and 1.0 bar, which has been synthetized from biomass by activation with KOH with an activator/carbon weight ratio of 3 at an activation temperature of 973 K, and has a BET surface area of 2010.0 m2/g and a pore volume of 0.82 cm3/g;an activated carbon at 298 K and 1.0 bar, which has been synthetized from biomass by activation with KOH with an activator/carbon weight ratio of 3 at an activation temperature of 973 K
Cork;KOH;3;973;273;1;7.82;1;3;9;1;an activated carbon at 273 K and 1.0 bar, which has been synthetized from Cork as precursor, activated with KOH with an activator/carbon weight ratio of 3 at an activation temperature of 973 K, and has a BET surface area of 2010.0 m2/g and a pore volume of 0.82 cm3/g;an activated carbon at 273 K and 1.0 bar, which has a BET surface area of 2010.0 m2/g and a pore volume of 0.82 cm3/g;an activated carbon at 273 K and 1.0 bar, which has been synthetized from Cork as precursor, activated with KOH with an activator/carbon weight ratio of 3 at an activation temperature of 973 K;an activated carbon at 273 K and 1.0 bar, which has been synthetized from biomass by activation with KOH with an activator/carbon weight ratio of 3 at an activation temperature of 973 K, and has a BET surface area of 2010.0 m2/g and a pore volume of 0.82 cm3/g;an activated carbon at 273 K and 1.0 bar, which has been synthetized from biomass by activation with KOH with an activator/carbon weight ratio of 3 at an activation temperature of 973 K
Coffee grounds;K2CO3;1;973;298;1;4.54;1;3;8;1;an activated carbon at 298 K and 1.0 bar, which has been synthetized from Coffee grounds as precursor, activated with K2CO3 with an activator/carbon weight ratio of 1 at an activation temperature of 973 K, and has a BET surface area of 1476.0 m2/g and a pore volume of 0.61 cm3/g;an activated carbon at 298 K and 1.0 bar, which has a BET surface area of 1476.0 m2/g and a pore volume of 0.61 cm3/g;an activated carbon at 298 K and 1.0 bar, which has been synthetized from Coffee grounds as precursor, activated with K2CO3 with an activator/carbon weight ratio of 1 at an activation temperature of 973 K;an activated carbon at 298 K and 1.0 bar, which has been synthetized from biomass by activation with K2CO3 with an activator/carbon weight ratio of 1 at an activation temperature of 973 K, and has a BET surface area of 1476.0 m2/g and a pore volume of 0.61 cm3/g;an activated carbon at 298 K and 1.0 bar, which has been synthetized from biomass by activation with K2CO3 with an activator/carbon weight ratio of 1 at an activation temperature of 973 K
Coffee grounds;K2CO3;1;1073;273;1;7.18;1;3;9;1;an activated carbon at 273 K and 1.0 bar, which has been synthetized from Coffee grounds as precursor, activated with K2CO3 with an activator/carbon weight ratio of 1 at an activation temperature of 1073 K, and has a BET surface area of 1692.0 m2/g and a pore volume of 0.71 cm3/g;an activated carbon at 273 K and 1.0 bar, which has a BET surface area of 1692.0 m2/g and a pore volume of 0.71 cm3/g;an activated carbon at 273 K and 1.0 bar, which has been synthetized from Coffee grounds as precursor, activated with K2CO3 with an activator/carbon weight ratio of 1 at an activation temperature of 1073 K;an activated carbon at 273 K and 1.0 bar, which has been synthetized from biomass by activation with K2CO3 with an activator/carbon weight ratio of 1 at an activation temperature of 1073 K, and has a BET surface area of 1692.0 m2/g and a pore volume of 0.71 cm3/g;an activated carbon at 273 K and 1.0 bar, which has been synthetized from biomass by activation with K2CO3 with an activator/carbon weight ratio of 1 at an activation temperature of 1073 K
Garlic peel;KOH;2;873;298;1;4.22;1;3;7;1;an activated carbon at 298 K and 1.0 bar, which has been synthetized from Garlic peel as precursor, activated with KOH with an activator/carbon weight ratio of 2 at an activation temperature of 873 K, and has a BET surface area of 947.0 m2/g and a pore volume of 0.51 cm3/g;an activated carbon at 298 K and 1.0 bar, which has a BET surface area of 947.0 m2/g and a pore volume of 0.51 cm3/g;an activated carbon at 298 K and 1.0 bar, which has been synthetized from Garlic peel as precursor, activated with KOH with an activator/carbon weight ratio of 2 at an activation temperature of 873 K;an activated carbon at 298 K and 1.0 bar, which has been synthetized from biomass by activation with KOH with an activator/carbon weight ratio of 2 at an activation temperature of 873 K, and has a BET surface area of 947.0 m2/g and a pore volume of 0.51 cm3/g;an activated carbon at 298 K and 1.0 bar, which has been synthetized from biomass by activation with KOH with an activator/carbon weight ratio of 2 at an activation temperature of 873 K
Garlic peel;KOH;2;873;273;1;6.25;1;3;9;1;an activated carbon at 273 K and 1.0 bar, which has been synthetized from Garlic peel as precursor, activated with KOH with an activator/carbon weight ratio of 2 at an activation temperature of 873 K, and has a BET surface area of 947.0 m2/g and a pore volume of 0.51 cm3/g;an activated carbon at 273 K and 1.0 bar, which has a BET surface area of 947.0 m2/g and a pore volume of 0.51 cm3/g;an activated carbon at 273 K and 1.0 bar, which has been synthetized from Garlic peel as precursor, activated with KOH with an activator/carbon weight ratio of 2 at an activation temperature of 873 K;an activated carbon at 273 K and 1.0 bar, which has been synthetized from biomass by activation with KOH with an activator/carbon weight ratio of 2 at an activation temperature of 873 K, and has a BET surface area of 947.0 m2/g and a pore volume of 0.51 cm3/g;an activated carbon at 273 K and 1.0 bar, which has been synthetized from biomass by activation with KOH with an activator/carbon weight ratio of 2 at an activation temperature of 873 K
Garlic peel;KOH;2;973;298;1;3.95;1;2;7;0;an activated carbon at 298 K and 1.0 bar, which has been synthetized from Garlic peel as precursor, activated with KOH with an activator/carbon weight ratio of 2 at an activation temperature of 973 K, and has a BET surface area of 1179.0 m2/g and a pore volume of 0.63 cm3/g;an activated carbon at 298 K and 1.0 bar, which has a BET surface area of 1179.0 m2/g and a pore volume of 0.63 cm3/g;an activated carbon at 298 K and 1.0 bar, which has been synthetized from Garlic peel as precursor, activated with KOH with an activator/carbon weight ratio of 2 at an activation temperature of 973 K;an activated carbon at 298 K and 1.0 bar, which has been synthetized from biomass by activation with KOH with an activator/carbon weight ratio of 2 at an activation temperature of 973 K, and has a BET surface area of 1179.0 m2/g and a pore volume of 0.63 cm3/g;an activated carbon at 298 K and 1.0 bar, which has been synthetized from biomass by activation with KOH with an activator/carbon weight ratio of 2 at an activation temperature of 973 K
Garlic peel;KOH;2;1073;298;1;2.75;1;2;5;0;an activated carbon at 298 K and 1.0 bar, which has been synthetized from Garlic peel as precursor, activated with KOH with an activator/carbon weight ratio of 2 at an activation temperature of 1073 K, and has a BET surface area of 1262.0 m2/g and a pore volume of 0.7 cm3/g;an activated carbon at 298 K and 1.0 bar, which has a BET surface area of 1262.0 m2/g and a pore volume of 0.7 cm3/g;an activated carbon at 298 K and 1.0 bar, which has been synthetized from Garlic peel as precursor, activated with KOH with an activator/carbon weight ratio of 2 at an activation temperature of 1073 K;an activated carbon at 298 K and 1.0 bar, which has been synthetized from biomass by activation with KOH with an activator/carbon weight ratio of 2 at an activation temperature of 1073 K, and has a BET surface area of 1262.0 m2/g and a pore volume of 0.7 cm3/g;an activated carbon at 298 K and 1.0 bar, which has been synthetized from biomass by activation with KOH with an activator/carbon weight ratio of 2 at an activation temperature of 1073 K
Garlic peel;KOH;4;873;298;1;2.78;1;2;5;0;an activated carbon at 298 K and 1.0 bar, which has been synthetized from Garlic peel as precursor, activated with KOH with an activator/carbon weight ratio of 4 at an activation temperature of 873 K, and has a BET surface area of 1116.0 m2/g and a pore volume of 0.63 cm3/g;an activated carbon at 298 K and 1.0 bar, which has a BET surface area of 1116.0 m2/g and a pore volume of 0.63 cm3/g;an activated carbon at 298 K and 1.0 bar, which has been synthetized from Garlic peel as precursor, activated with KOH with an activator/carbon weight ratio of 4 at an activation temperature of 873 K;an activated carbon at 298 K and 1.0 bar, which has been synthetized from biomass by activation with KOH with an activator/carbon weight ratio of 4 at an activation temperature of 873 K, and has a BET surface area of 1116.0 m2/g and a pore volume of 0.63 cm3/g;an activated carbon at 298 K and 1.0 bar, which has been synthetized from biomass by activation with KOH with an activator/carbon weight ratio of 4 at an activation temperature of 873 K
Garlic peel;KOH;2;973;273;1;5.9;1;3;9;1;an activated carbon at 273 K and 1.0 bar, which has been synthetized from Garlic peel as precursor, activated with KOH with an activator/carbon weight ratio of 2 at an activation temperature of 973 K, and has a BET surface area of 1179.0 m2/g and a pore volume of 0.63 cm3/g;an activated carbon at 273 K and 1.0 bar, which has a BET surface area of 1179.0 m2/g and a pore volume of 0.63 cm3/g;an activated carbon at 273 K and 1.0 bar, which has been synthetized from Garlic peel as precursor, activated with KOH with an activator/carbon weight ratio of 2 at an activation temperature of 973 K;an activated carbon at 273 K and 1.0 bar, which has been synthetized from biomass by activation with KOH with an activator/carbon weight ratio of 2 at an activation temperature of 973 K, and has a BET surface area of 1179.0 m2/g and a pore volume of 0.63 cm3/g;an activated carbon at 273 K and 1.0 bar, which has been synthetized from biomass by activation with KOH with an activator/carbon weight ratio of 2 at an activation temperature of 973 K
Garlic peel;KOH;2;1073;273;1;4.1;1;2;7;1;an activated carbon at 273 K and 1.0 bar, which has been synthetized from Garlic peel as precursor, activated with KOH with an activator/carbon weight ratio of 2 at an activation temperature of 1073 K, and has a BET surface area of 1262.0 m2/g and a pore volume of 0.7 cm3/g;an activated carbon at 273 K and 1.0 bar, which has a BET surface area of 1262.0 m2/g and a pore volume of 0.7 cm3/g;an activated carbon at 273 K and 1.0 bar, which has been synthetized from Garlic peel as precursor, activated with KOH with an activator/carbon weight ratio of 2 at an activation temperature of 1073 K;an activated carbon at 273 K and 1.0 bar, which has been synthetized from biomass by activation with KOH with an activator/carbon weight ratio of 2 at an activation temperature of 1073 K, and has a BET surface area of 1262.0 m2/g and a pore volume of 0.7 cm3/g;an activated carbon at 273 K and 1.0 bar, which has been synthetized from biomass by activation with KOH with an activator/carbon weight ratio of 2 at an activation temperature of 1073 K
