Repository: JorenBE/GPT-Challenge

# GPT-Challenge

| Dataset | Expert(s) | Affiliation | Data |
| -------- | -------- | -------- |-------- |
| Polymer Adhesion Energy | Jiale Shi, Jonathan Whitmer | University Of Notre Dame |[Download](experiments/01_materials/polymers_AdE/DatasetExplore/train_polymers.csv?raw=true)|
| Monomer Properties | <p>KJ. Schmidt,  Ben Blaiszik</p><p>Ian T. Foster</p>| <p>University of Chicago</p><p>Argonne National Laboratory</p> | [Download](experiments/01_materials/monomers/DatasetExplore/train_monomers.csv?raw=true) |
| Gas Uptake of MOFs | Hilal Daglar, Seda Keskin | Koç University | [Download](experiments/01_materials/GasUptake_MOFs/DatasetExplore/Helium.csv?raw=true) |

File: experiments/03_Systems_and_Applications/CO2ads_biomassAdsorbents/CO2adsorption_dataset.csv (part 7 of 12)
Precursor;Activator;Activator_carbon_ratio;Activation T (K);T adsorption (K);P adsorption (bar);CO2 ads (mmol/g);CO2ads_2bins_5050;CO2ads_4bins;CO2ads_10bins;CO2ads_7228;adsorption_all_inputs;adsorption_only_BETpore;adsorption_wo_BETpore;adsorption_all_inputs_woNAME;adsorption_wo_BETporeNAME
Garlic peel;KOH;4;873;273;1;4.3;1;3;7;1;an activated carbon at 273 K and 1.0 bar, which has been synthetized from Garlic peel as precursor, activated with KOH with an activator/carbon weight ratio of 4 at an activation temperature of 873 K, and has a BET surface area of 1116.0 m2/g and a pore volume of 0.63 cm3/g;an activated carbon at 273 K and 1.0 bar, which has a BET surface area of 1116.0 m2/g and a pore volume of 0.63 cm3/g;an activated carbon at 273 K and 1.0 bar, which has been synthetized from Garlic peel as precursor, activated with KOH with an activator/carbon weight ratio of 4 at an activation temperature of 873 K;an activated carbon at 273 K and 1.0 bar, which has been synthetized from biomass by activation with KOH with an activator/carbon weight ratio of 4 at an activation temperature of 873 K, and has a BET surface area of 1116.0 m2/g and a pore volume of 0.63 cm3/g;an activated carbon at 273 K and 1.0 bar, which has been synthetized from biomass by activation with KOH with an activator/carbon weight ratio of 4 at an activation temperature of 873 K
Wheat;KOH;3;973;273;1;5.7;1;3;9;1;an activated carbon at 273 K and 1.0 bar, which has been synthetized from Wheat as precursor, activated with KOH with an activator/carbon weight ratio of 3 at an activation temperature of 973 K, and has a BET surface area of 1438.0 m2/g and a pore volume of 0.65 cm3/g;an activated carbon at 273 K and 1.0 bar, which has a BET surface area of 1438.0 m2/g and a pore volume of 0.65 cm3/g;an activated carbon at 273 K and 1.0 bar, which has been synthetized from Wheat as precursor, activated with KOH with an activator/carbon weight ratio of 3 at an activation temperature of 973 K;an activated carbon at 273 K and 1.0 bar, which has been synthetized from biomass by activation with KOH with an activator/carbon weight ratio of 3 at an activation temperature of 973 K, and has a BET surface area of 1438.0 m2/g and a pore volume of 0.65 cm3/g;an activated carbon at 273 K and 1.0 bar, which has been synthetized from biomass by activation with KOH with an activator/carbon weight ratio of 3 at an activation temperature of 973 K
Wheat;KOH;3;973;298;1;3.48;1;2;6;0;an activated carbon at 298 K and 1.0 bar, which has been synthetized from Wheat as precursor, activated with KOH with an activator/carbon weight ratio of 3 at an activation temperature of 973 K, and has a BET surface area of 1438.0 m2/g and a pore volume of 0.65 cm3/g;an activated carbon at 298 K and 1.0 bar, which has a BET surface area of 1438.0 m2/g and a pore volume of 0.65 cm3/g;an activated carbon at 298 K and 1.0 bar, which has been synthetized from Wheat as precursor, activated with KOH with an activator/carbon weight ratio of 3 at an activation temperature of 973 K;an activated carbon at 298 K and 1.0 bar, which has been synthetized from biomass by activation with KOH with an activator/carbon weight ratio of 3 at an activation temperature of 973 K, and has a BET surface area of 1438.0 m2/g and a pore volume of 0.65 cm3/g;an activated carbon at 298 K and 1.0 bar, which has been synthetized from biomass by activation with KOH with an activator/carbon weight ratio of 3 at an activation temperature of 973 K
Pineapple;K2C2O4;2;973;273;1;5.32;1;3;8;1;an activated carbon at 273 K and 1.0 bar, which has been synthetized from Pineapple as precursor, activated with K2C2O4 with an activator/carbon weight ratio of 2 at an activation temperature of 973 K, and has a BET surface area of 1076.0 m2/g and a pore volume of 0.08 cm3/g;an activated carbon at 273 K and 1.0 bar, which has a BET surface area of 1076.0 m2/g and a pore volume of 0.08 cm3/g;an activated carbon at 273 K and 1.0 bar, which has been synthetized from Pineapple as precursor, activated with K2C2O4 with an activator/carbon weight ratio of 2 at an activation temperature of 973 K;an activated carbon at 273 K and 1.0 bar, which has been synthetized from biomass by activation with K2C2O4 with an activator/carbon weight ratio of 2 at an activation temperature of 973 K, and has a BET surface area of 1076.0 m2/g and a pore volume of 0.08 cm3/g;an activated carbon at 273 K and 1.0 bar, which has been synthetized from biomass by activation with K2C2O4 with an activator/carbon weight ratio of 2 at an activation temperature of 973 K
Pineapple;K2C2O4;2;973;298;1;4.25;1;3;7;1;an activated carbon at 298 K and 1.0 bar, which has been synthetized from Pineapple as precursor, activated with K2C2O4 with an activator/carbon weight ratio of 2 at an activation temperature of 973 K, and has a BET surface area of 1076.0 m2/g and a pore volume of 0.08 cm3/g;an activated carbon at 298 K and 1.0 bar, which has a BET surface area of 1076.0 m2/g and a pore volume of 0.08 cm3/g;an activated carbon at 298 K and 1.0 bar, which has been synthetized from Pineapple as precursor, activated with K2C2O4 with an activator/carbon weight ratio of 2 at an activation temperature of 973 K;an activated carbon at 298 K and 1.0 bar, which has been synthetized from biomass by activation with K2C2O4 with an activator/carbon weight ratio of 2 at an activation temperature of 973 K, and has a BET surface area of 1076.0 m2/g and a pore volume of 0.08 cm3/g;an activated carbon at 298 K and 1.0 bar, which has been synthetized from biomass by activation with K2C2O4 with an activator/carbon weight ratio of 2 at an activation temperature of 973 K
Coconut shell;KOH;3;873;273;1;6.04;1;3;9;1;an activated carbon at 273 K and 1.0 bar, which has been synthetized from Coconut shell as precursor, activated with KOH with an activator/carbon weight ratio of 3 at an activation temperature of 873 K, and has a BET surface area of 1172.0 m2/g and a pore volume of 0.43 cm3/g;an activated carbon at 273 K and 1.0 bar, which has a BET surface area of 1172.0 m2/g and a pore volume of 0.43 cm3/g;an activated carbon at 273 K and 1.0 bar, which has been synthetized from Coconut shell as precursor, activated with KOH with an activator/carbon weight ratio of 3 at an activation temperature of 873 K;an activated carbon at 273 K and 1.0 bar, which has been synthetized from biomass by activation with KOH with an activator/carbon weight ratio of 3 at an activation temperature of 873 K, and has a BET surface area of 1172.0 m2/g and a pore volume of 0.43 cm3/g;an activated carbon at 273 K and 1.0 bar, which has been synthetized from biomass by activation with KOH with an activator/carbon weight ratio of 3 at an activation temperature of 873 K
Coconut shell;KOH;3;873;298;1;4.23;1;3;7;1;an activated carbon at 298 K and 1.0 bar, which has been synthetized from Coconut shell as precursor, activated with KOH with an activator/carbon weight ratio of 3 at an activation temperature of 873 K, and has a BET surface area of 1172.0 m2/g and a pore volume of 0.43 cm3/g;an activated carbon at 298 K and 1.0 bar, which has a BET surface area of 1172.0 m2/g and a pore volume of 0.43 cm3/g;an activated carbon at 298 K and 1.0 bar, which has been synthetized from Coconut shell as precursor, activated with KOH with an activator/carbon weight ratio of 3 at an activation temperature of 873 K;an activated carbon at 298 K and 1.0 bar, which has been synthetized from biomass by activation with KOH with an activator/carbon weight ratio of 3 at an activation temperature of 873 K, and has a BET surface area of 1172.0 m2/g and a pore volume of 0.43 cm3/g;an activated carbon at 298 K and 1.0 bar, which has been synthetized from biomass by activation with KOH with an activator/carbon weight ratio of 3 at an activation temperature of 873 K
Paulownia sawdust;KOH;4;873;273;1;7.45;1;3;9;1;an activated carbon at 273 K and 1.0 bar, which has been synthetized from Paulownia sawdust as precursor, activated with KOH with an activator/carbon weight ratio of 4 at an activation temperature of 873 K, and has a BET surface area of 782.0 m2/g and a pore volume of 0.414 cm3/g;an activated carbon at 273 K and 1.0 bar, which has a BET surface area of 782.0 m2/g and a pore volume of 0.414 cm3/g;an activated carbon at 273 K and 1.0 bar, which has been synthetized from Paulownia sawdust as precursor, activated with KOH with an activator/carbon weight ratio of 4 at an activation temperature of 873 K;an activated carbon at 273 K and 1.0 bar, which has been synthetized from biomass by activation with KOH with an activator/carbon weight ratio of 4 at an activation temperature of 873 K, and has a BET surface area of 782.0 m2/g and a pore volume of 0.414 cm3/g;an activated carbon at 273 K and 1.0 bar, which has been synthetized from biomass by activation with KOH with an activator/carbon weight ratio of 4 at an activation temperature of 873 K
Paulownia sawdust;KOH;4;973;273;1;8;1;3;9;1;an activated carbon at 273 K and 1.0 bar, which has been synthetized from Paulownia sawdust as precursor, activated with KOH with an activator/carbon weight ratio of 4 at an activation temperature of 973 K, and has a BET surface area of 1643.0 m2/g and a pore volume of 0.857 cm3/g;an activated carbon at 273 K and 1.0 bar, which has a BET surface area of 1643.0 m2/g and a pore volume of 0.857 cm3/g;an activated carbon at 273 K and 1.0 bar, which has been synthetized from Paulownia sawdust as precursor, activated with KOH with an activator/carbon weight ratio of 4 at an activation temperature of 973 K;an activated carbon at 273 K and 1.0 bar, which has been synthetized from biomass by activation with KOH with an activator/carbon weight ratio of 4 at an activation temperature of 973 K, and has a BET surface area of 1643.0 m2/g and a pore volume of 0.857 cm3/g;an activated carbon at 273 K and 1.0 bar, which has been synthetized from biomass by activation with KOH with an activator/carbon weight ratio of 4 at an activation temperature of 973 K
Paulownia sawdust;KOH;4;1073;273;1;7.14;1;3;9;1;an activated carbon at 273 K and 1.0 bar, which has been synthetized from Paulownia sawdust as precursor, activated with KOH with an activator/carbon weight ratio of 4 at an activation temperature of 1073 K, and has a BET surface area of 1555.0 m2/g and a pore volume of 0.905 cm3/g;an activated carbon at 273 K and 1.0 bar, which has a BET surface area of 1555.0 m2/g and a pore volume of 0.905 cm3/g;an activated carbon at 273 K and 1.0 bar, which has been synthetized from Paulownia sawdust as precursor, activated with KOH with an activator/carbon weight ratio of 4 at an activation temperature of 1073 K;an activated carbon at 273 K and 1.0 bar, which has been synthetized from biomass by activation with KOH with an activator/carbon weight ratio of 4 at an activation temperature of 1073 K, and has a BET surface area of 1555.0 m2/g and a pore volume of 0.905 cm3/g;an activated carbon at 273 K and 1.0 bar, which has been synthetized from biomass by activation with KOH with an activator/carbon weight ratio of 4 at an activation temperature of 1073 K
Paulownia sawdust;KOH;4;1173;273;1;4.24;1;3;7;1;an activated carbon at 273 K and 1.0 bar, which has been synthetized from Paulownia sawdust as precursor, activated with KOH with an activator/carbon weight ratio of 4 at an activation temperature of 1173 K, and has a BET surface area of 1293.0 m2/g and a pore volume of 0.687 cm3/g;an activated carbon at 273 K and 1.0 bar, which has a BET surface area of 1293.0 m2/g and a pore volume of 0.687 cm3/g;an activated carbon at 273 K and 1.0 bar, which has been synthetized from Paulownia sawdust as precursor, activated with KOH with an activator/carbon weight ratio of 4 at an activation temperature of 1173 K;an activated carbon at 273 K and 1.0 bar, which has been synthetized from biomass by activation with KOH with an activator/carbon weight ratio of 4 at an activation temperature of 1173 K, and has a BET surface area of 1293.0 m2/g and a pore volume of 0.687 cm3/g;an activated carbon at 273 K and 1.0 bar, which has been synthetized from biomass by activation with KOH with an activator/carbon weight ratio of 4 at an activation temperature of 1173 K
Paulownia sawdust;KOH;2;973;273;1;6.83;1;3;9;1;an activated carbon at 273 K and 1.0 bar, which has been synthetized from Paulownia sawdust as precursor, activated with KOH with an activator/carbon weight ratio of 2 at an activation temperature of 973 K, and has a BET surface area of 831.0 m2/g and a pore volume of 0.449 cm3/g;an activated carbon at 273 K and 1.0 bar, which has a BET surface area of 831.0 m2/g and a pore volume of 0.449 cm3/g;an activated carbon at 273 K and 1.0 bar, which has been synthetized from Paulownia sawdust as precursor, activated with KOH with an activator/carbon weight ratio of 2 at an activation temperature of 973 K;an activated carbon at 273 K and 1.0 bar, which has been synthetized from biomass by activation with KOH with an activator/carbon weight ratio of 2 at an activation temperature of 973 K, and has a BET surface area of 831.0 m2/g and a pore volume of 0.449 cm3/g;an activated carbon at 273 K and 1.0 bar, which has been synthetized from biomass by activation with KOH with an activator/carbon weight ratio of 2 at an activation temperature of 973 K
Paulownia sawdust;KOH;6;973;273;1;4.73;1;3;8;1;an activated carbon at 273 K and 1.0 bar, which has been synthetized from Paulownia sawdust as precursor, activated with KOH with an activator/carbon weight ratio of 6 at an activation temperature of 973 K, and has a BET surface area of 2435.0 m2/g and a pore volume of 1.181 cm3/g;an activated carbon at 273 K and 1.0 bar, which has a BET surface area of 2435.0 m2/g and a pore volume of 1.181 cm3/g;an activated carbon at 273 K and 1.0 bar, which has been synthetized from Paulownia sawdust as precursor, activated with KOH with an activator/carbon weight ratio of 6 at an activation temperature of 973 K;an activated carbon at 273 K and 1.0 bar, which has been synthetized from biomass by activation with KOH with an activator/carbon weight ratio of 6 at an activation temperature of 973 K, and has a BET surface area of 2435.0 m2/g and a pore volume of 1.181 cm3/g;an activated carbon at 273 K and 1.0 bar, which has been synthetized from biomass by activation with KOH with an activator/carbon weight ratio of 6 at an activation temperature of 973 K
Paulownia sawdust;KOH;4;973;273;0.05;1;0;0;1;0;an activated carbon at 273 K and 0.05 bar, which has been synthetized from Paulownia sawdust as precursor, activated with KOH with an activator/carbon weight ratio of 4 at an activation temperature of 973 K, and has a BET surface area of 1643.0 m2/g and a pore volume of 0.857 cm3/g;an activated carbon at 273 K and 0.05 bar, which has a BET surface area of 1643.0 m2/g and a pore volume of 0.857 cm3/g;an activated carbon at 273 K and 0.05 bar, which has been synthetized from Paulownia sawdust as precursor, activated with KOH with an activator/carbon weight ratio of 4 at an activation temperature of 973 K;an activated carbon at 273 K and 0.05 bar, which has been synthetized from biomass by activation with KOH with an activator/carbon weight ratio of 4 at an activation temperature of 973 K, and has a BET surface area of 1643.0 m2/g and a pore volume of 0.857 cm3/g;an activated carbon at 273 K and 0.05 bar, which has been synthetized from biomass by activation with KOH with an activator/carbon weight ratio of 4 at an activation temperature of 973 K
Paulownia sawdust;KOH;4;973;273;0.15;2.6;0;1;4;0;an activated carbon at 273 K and 0.15 bar, which has been synthetized from Paulownia sawdust as precursor, activated with KOH with an activator/carbon weight ratio of 4 at an activation temperature of 973 K, and has a BET surface area of 1643.0 m2/g and a pore volume of 0.857 cm3/g;an activated carbon at 273 K and 0.15 bar, which has a BET surface area of 1643.0 m2/g and a pore volume of 0.857 cm3/g;an activated carbon at 273 K and 0.15 bar, which has been synthetized from Paulownia sawdust as precursor, activated with KOH with an activator/carbon weight ratio of 4 at an activation temperature of 973 K;an activated carbon at 273 K and 0.15 bar, which has been synthetized from biomass by activation with KOH with an activator/carbon weight ratio of 4 at an activation temperature of 973 K, and has a BET surface area of 1643.0 m2/g and a pore volume of 0.857 cm3/g;an activated carbon at 273 K and 0.15 bar, which has been synthetized from biomass by activation with KOH with an activator/carbon weight ratio of 4 at an activation temperature of 973 K
Paulownia sawdust;KOH;4;973;273;0.3;3.9;1;2;7;0;an activated carbon at 273 K and 0.3 bar, which has been synthetized from Paulownia sawdust as precursor, activated with KOH with an activator/carbon weight ratio of 4 at an activation temperature of 973 K, and has a BET surface area of 1643.0 m2/g and a pore volume of 0.857 cm3/g;an activated carbon at 273 K and 0.3 bar, which has a BET surface area of 1643.0 m2/g and a pore volume of 0.857 cm3/g;an activated carbon at 273 K and 0.3 bar, which has been synthetized from Paulownia sawdust as precursor, activated with KOH with an activator/carbon weight ratio of 4 at an activation temperature of 973 K;an activated carbon at 273 K and 0.3 bar, which has been synthetized from biomass by activation with KOH with an activator/carbon weight ratio of 4 at an activation temperature of 973 K, and has a BET surface area of 1643.0 m2/g and a pore volume of 0.857 cm3/g;an activated carbon at 273 K and 0.3 bar, which has been synthetized from biomass by activation with KOH with an activator/carbon weight ratio of 4 at an activation temperature of 973 K
Paulownia sawdust;KOH;4;973;273;0.4;4.6;1;3;8;1;an activated carbon at 273 K and 0.4 bar, which has been synthetized from Paulownia sawdust as precursor, activated with KOH with an activator/carbon weight ratio of 4 at an activation temperature of 973 K, and has a BET surface area of 1643.0 m2/g and a pore volume of 0.857 cm3/g;an activated carbon at 273 K and 0.4 bar, which has a BET surface area of 1643.0 m2/g and a pore volume of 0.857 cm3/g;an activated carbon at 273 K and 0.4 bar, which has been synthetized from Paulownia sawdust as precursor, activated with KOH with an activator/carbon weight ratio of 4 at an activation temperature of 973 K;an activated carbon at 273 K and 0.4 bar, which has been synthetized from biomass by activation with KOH with an activator/carbon weight ratio of 4 at an activation temperature of 973 K, and has a BET surface area of 1643.0 m2/g and a pore volume of 0.857 cm3/g;an activated carbon at 273 K and 0.4 bar, which has been synthetized from biomass by activation with KOH with an activator/carbon weight ratio of 4 at an activation temperature of 973 K
Paulownia sawdust;KOH;4;973;273;0.5;5.5;1;3;8;1;an activated carbon at 273 K and 0.5 bar, which has been synthetized from Paulownia sawdust as precursor, activated with KOH with an activator/carbon weight ratio of 4 at an activation temperature of 973 K, and has a BET surface area of 1643.0 m2/g and a pore volume of 0.857 cm3/g;an activated carbon at 273 K and 0.5 bar, which has a BET surface area of 1643.0 m2/g and a pore volume of 0.857 cm3/g;an activated carbon at 273 K and 0.5 bar, which has been synthetized from Paulownia sawdust as precursor, activated with KOH with an activator/carbon weight ratio of 4 at an activation temperature of 973 K;an activated carbon at 273 K and 0.5 bar, which has been synthetized from biomass by activation with KOH with an activator/carbon weight ratio of 4 at an activation temperature of 973 K, and has a BET surface area of 1643.0 m2/g and a pore volume of 0.857 cm3/g;an activated carbon at 273 K and 0.5 bar, which has been synthetized from biomass by activation with KOH with an activator/carbon weight ratio of 4 at an activation temperature of 973 K
Paulownia sawdust;KOH;4;973;273;0.6;6.05;1;3;9;1;an activated carbon at 273 K and 0.6 bar, which has been synthetized from Paulownia sawdust as precursor, activated with KOH with an activator/carbon weight ratio of 4 at an activation temperature of 973 K, and has a BET surface area of 1643.0 m2/g and a pore volume of 0.857 cm3/g;an activated carbon at 273 K and 0.6 bar, which has a BET surface area of 1643.0 m2/g and a pore volume of 0.857 cm3/g;an activated carbon at 273 K and 0.6 bar, which has been synthetized from Paulownia sawdust as precursor, activated with KOH with an activator/carbon weight ratio of 4 at an activation temperature of 973 K;an activated carbon at 273 K and 0.6 bar, which has been synthetized from biomass by activation with KOH with an activator/carbon weight ratio of 4 at an activation temperature of 973 K, and has a BET surface area of 1643.0 m2/g and a pore volume of 0.857 cm3/g;an activated carbon at 273 K and 0.6 bar, which has been synthetized from biomass by activation with KOH with an activator/carbon weight ratio of 4 at an activation temperature of 973 K
Paulownia sawdust;KOH;4;973;273;0.7;6.6;1;3;9;1;an activated carbon at 273 K and 0.7 bar, which has been synthetized from Paulownia sawdust as precursor, activated with KOH with an activator/carbon weight ratio of 4 at an activation temperature of 973 K, and has a BET surface area of 1643.0 m2/g and a pore volume of 0.857 cm3/g;an activated carbon at 273 K and 0.7 bar, which has a BET surface area of 1643.0 m2/g and a pore volume of 0.857 cm3/g;an activated carbon at 273 K and 0.7 bar, which has been synthetized from Paulownia sawdust as precursor, activated with KOH with an activator/carbon weight ratio of 4 at an activation temperature of 973 K;an activated carbon at 273 K and 0.7 bar, which has been synthetized from biomass by activation with KOH with an activator/carbon weight ratio of 4 at an activation temperature of 973 K, and has a BET surface area of 1643.0 m2/g and a pore volume of 0.857 cm3/g;an activated carbon at 273 K and 0.7 bar, which has been synthetized from biomass by activation with KOH with an activator/carbon weight ratio of 4 at an activation temperature of 973 K
Paulownia sawdust;KOH;4;973;273;0.8;7;1;3;9;1;an activated carbon at 273 K and 0.8 bar, which has been synthetized from Paulownia sawdust as precursor, activated with KOH with an activator/carbon weight ratio of 4 at an activation temperature of 973 K, and has a BET surface area of 1643.0 m2/g and a pore volume of 0.857 cm3/g;an activated carbon at 273 K and 0.8 bar, which has a BET surface area of 1643.0 m2/g and a pore volume of 0.857 cm3/g;an activated carbon at 273 K and 0.8 bar, which has been synthetized from Paulownia sawdust as precursor, activated with KOH with an activator/carbon weight ratio of 4 at an activation temperature of 973 K;an activated carbon at 273 K and 0.8 bar, which has been synthetized from biomass by activation with KOH with an activator/carbon weight ratio of 4 at an activation temperature of 973 K, and has a BET surface area of 1643.0 m2/g and a pore volume of 0.857 cm3/g;an activated carbon at 273 K and 0.8 bar, which has been synthetized from biomass by activation with KOH with an activator/carbon weight ratio of 4 at an activation temperature of 973 K
Paulownia sawdust;KOH;4;973;273;0.9;7.5;1;3;9;1;an activated carbon at 273 K and 0.9 bar, which has been synthetized from Paulownia sawdust as precursor, activated with KOH with an activator/carbon weight ratio of 4 at an activation temperature of 973 K, and has a BET surface area of 1643.0 m2/g and a pore volume of 0.857 cm3/g;an activated carbon at 273 K and 0.9 bar, which has a BET surface area of 1643.0 m2/g and a pore volume of 0.857 cm3/g;an activated carbon at 273 K and 0.9 bar, which has been synthetized from Paulownia sawdust as precursor, activated with KOH with an activator/carbon weight ratio of 4 at an activation temperature of 973 K;an activated carbon at 273 K and 0.9 bar, which has been synthetized from biomass by activation with KOH with an activator/carbon weight ratio of 4 at an activation temperature of 973 K, and has a BET surface area of 1643.0 m2/g and a pore volume of 0.857 cm3/g;an activated carbon at 273 K and 0.9 bar, which has been synthetized from biomass by activation with KOH with an activator/carbon weight ratio of 4 at an activation temperature of 973 K
Paulownia sawdust;KOH;4;973;298;0.05;0.5;0;0;0;0;an activated carbon at 298 K and 0.05 bar, which has been synthetized from Paulownia sawdust as precursor, activated with KOH with an activator/carbon weight ratio of 4 at an activation temperature of 973 K, and has a BET surface area of 1643.0 m2/g and a pore volume of 0.857 cm3/g;an activated carbon at 298 K and 0.05 bar, which has a BET surface area of 1643.0 m2/g and a pore volume of 0.857 cm3/g;an activated carbon at 298 K and 0.05 bar, which has been synthetized from Paulownia sawdust as precursor, activated with KOH with an activator/carbon weight ratio of 4 at an activation temperature of 973 K;an activated carbon at 298 K and 0.05 bar, which has been synthetized from biomass by activation with KOH with an activator/carbon weight ratio of 4 at an activation temperature of 973 K, and has a BET surface area of 1643.0 m2/g and a pore volume of 0.857 cm3/g;an activated carbon at 298 K and 0.05 bar, which has been synthetized from biomass by activation with KOH with an activator/carbon weight ratio of 4 at an activation temperature of 973 K
Paulownia sawdust;KOH;4;973;298;0.15;1;0;0;1;0;an activated carbon at 298 K and 0.15 bar, which has been synthetized from Paulownia sawdust as precursor, activated with KOH with an activator/carbon weight ratio of 4 at an activation temperature of 973 K, and has a BET surface area of 1643.0 m2/g and a pore volume of 0.857 cm3/g;an activated carbon at 298 K and 0.15 bar, which has a BET surface area of 1643.0 m2/g and a pore volume of 0.857 cm3/g;an activated carbon at 298 K and 0.15 bar, which has been synthetized from Paulownia sawdust as precursor, activated with KOH with an activator/carbon weight ratio of 4 at an activation temperature of 973 K;an activated carbon at 298 K and 0.15 bar, which has been synthetized from biomass by activation with KOH with an activator/carbon weight ratio of 4 at an activation temperature of 973 K, and has a BET surface area of 1643.0 m2/g and a pore volume of 0.857 cm3/g;an activated carbon at 298 K and 0.15 bar, which has been synthetized from biomass by activation with KOH with an activator/carbon weight ratio of 4 at an activation temperature of 973 K
Paulownia sawdust;KOH;4;973;298;0.3;2;0;1;3;0;an activated carbon at 298 K and 0.3 bar, which has been synthetized from Paulownia sawdust as precursor, activated with KOH with an activator/carbon weight ratio of 4 at an activation temperature of 973 K, and has a BET surface area of 1643.0 m2/g and a pore volume of 0.857 cm3/g;an activated carbon at 298 K and 0.3 bar, which has a BET surface area of 1643.0 m2/g and a pore volume of 0.857 cm3/g;an activated carbon at 298 K and 0.3 bar, which has been synthetized from Paulownia sawdust as precursor, activated with KOH with an activator/carbon weight ratio of 4 at an activation temperature of 973 K;an activated carbon at 298 K and 0.3 bar, which has been synthetized from biomass by activation with KOH with an activator/carbon weight ratio of 4 at an activation temperature of 973 K, and has a BET surface area of 1643.0 m2/g and a pore volume of 0.857 cm3/g;an activated carbon at 298 K and 0.3 bar, which has been synthetized from biomass by activation with KOH with an activator/carbon weight ratio of 4 at an activation temperature of 973 K
Paulownia sawdust;KOH;4;973;298;0.4;2.1;0;1;3;0;an activated carbon at 298 K and 0.4 bar, which has been synthetized from Paulownia sawdust as precursor, activated with KOH with an activator/carbon weight ratio of 4 at an activation temperature of 973 K, and has a BET surface area of 1643.0 m2/g and a pore volume of 0.857 cm3/g;an activated carbon at 298 K and 0.4 bar, which has a BET surface area of 1643.0 m2/g and a pore volume of 0.857 cm3/g;an activated carbon at 298 K and 0.4 bar, which has been synthetized from Paulownia sawdust as precursor, activated with KOH with an activator/carbon weight ratio of 4 at an activation temperature of 973 K;an activated carbon at 298 K and 0.4 bar, which has been synthetized from biomass by activation with KOH with an activator/carbon weight ratio of 4 at an activation temperature of 973 K, and has a BET surface area of 1643.0 m2/g and a pore volume of 0.857 cm3/g;an activated carbon at 298 K and 0.4 bar, which has been synthetized from biomass by activation with KOH with an activator/carbon weight ratio of 4 at an activation temperature of 973 K
Paulownia sawdust;KOH;4;973;298;0.5;2.5;0;1;4;0;an activated carbon at 298 K and 0.5 bar, which has been synthetized from Paulownia sawdust as precursor, activated with KOH with an activator/carbon weight ratio of 4 at an activation temperature of 973 K, and has a BET surface area of 1643.0 m2/g and a pore volume of 0.857 cm3/g;an activated carbon at 298 K and 0.5 bar, which has a BET surface area of 1643.0 m2/g and a pore volume of 0.857 cm3/g;an activated carbon at 298 K and 0.5 bar, which has been synthetized from Paulownia sawdust as precursor, activated with KOH with an activator/carbon weight ratio of 4 at an activation temperature of 973 K;an activated carbon at 298 K and 0.5 bar, which has been synthetized from biomass by activation with KOH with an activator/carbon weight ratio of 4 at an activation temperature of 973 K, and has a BET surface area of 1643.0 m2/g and a pore volume of 0.857 cm3/g;an activated carbon at 298 K and 0.5 bar, which has been synthetized from biomass by activation with KOH with an activator/carbon weight ratio of 4 at an activation temperature of 973 K
Paulownia sawdust;KOH;4;973;298;0.6;3;1;2;5;0;an activated carbon at 298 K and 0.6 bar, which has been synthetized from Paulownia sawdust as precursor, activated with KOH with an activator/carbon weight ratio of 4 at an activation temperature of 973 K, and has a BET surface area of 1643.0 m2/g and a pore volume of 0.857 cm3/g;an activated carbon at 298 K and 0.6 bar, which has a BET surface area of 1643.0 m2/g and a pore volume of 0.857 cm3/g;an activated carbon at 298 K and 0.6 bar, which has been synthetized from Paulownia sawdust as precursor, activated with KOH with an activator/carbon weight ratio of 4 at an activation temperature of 973 K;an activated carbon at 298 K and 0.6 bar, which has been synthetized from biomass by activation with KOH with an activator/carbon weight ratio of 4 at an activation temperature of 973 K, and has a BET surface area of 1643.0 m2/g and a pore volume of 0.857 cm3/g;an activated carbon at 298 K and 0.6 bar, which has been synthetized from biomass by activation with KOH with an activator/carbon weight ratio of 4 at an activation temperature of 973 K
Paulownia sawdust;KOH;4;973;298;0.7;3.3;1;2;6;0;an activated carbon at 298 K and 0.7 bar, which has been synthetized from Paulownia sawdust as precursor, activated with KOH with an activator/carbon weight ratio of 4 at an activation temperature of 973 K, and has a BET surface area of 1643.0 m2/g and a pore volume of 0.857 cm3/g;an activated carbon at 298 K and 0.7 bar, which has a BET surface area of 1643.0 m2/g and a pore volume of 0.857 cm3/g;an activated carbon at 298 K and 0.7 bar, which has been synthetized from Paulownia sawdust as precursor, activated with KOH with an activator/carbon weight ratio of 4 at an activation temperature of 973 K;an activated carbon at 298 K and 0.7 bar, which has been synthetized from biomass by activation with KOH with an activator/carbon weight ratio of 4 at an activation temperature of 973 K, and has a BET surface area of 1643.0 m2/g and a pore volume of 0.857 cm3/g;an activated carbon at 298 K and 0.7 bar, which has been synthetized from biomass by activation with KOH with an activator/carbon weight ratio of 4 at an activation temperature of 973 K
Paulownia sawdust;KOH;4;973;298;0.8;4;1;2;7;1;an activated carbon at 298 K and 0.8 bar, which has been synthetized from Paulownia sawdust as precursor, activated with KOH with an activator/carbon weight ratio of 4 at an activation temperature of 973 K, and has a BET surface area of 1643.0 m2/g and a pore volume of 0.857 cm3/g;an activated carbon at 298 K and 0.8 bar, which has a BET surface area of 1643.0 m2/g and a pore volume of 0.857 cm3/g;an activated carbon at 298 K and 0.8 bar, which has been synthetized from Paulownia sawdust as precursor, activated with KOH with an activator/carbon weight ratio of 4 at an activation temperature of 973 K;an activated carbon at 298 K and 0.8 bar, which has been synthetized from biomass by activation with KOH with an activator/carbon weight ratio of 4 at an activation temperature of 973 K, and has a BET surface area of 1643.0 m2/g and a pore volume of 0.857 cm3/g;an activated carbon at 298 K and 0.8 bar, which has been synthetized from biomass by activation with KOH with an activator/carbon weight ratio of 4 at an activation temperature of 973 K
Paulownia sawdust;KOH;4;973;298;0.9;4.3;1;3;7;1;an activated carbon at 298 K and 0.9 bar, which has been synthetized from Paulownia sawdust as precursor, activated with KOH with an activator/carbon weight ratio of 4 at an activation temperature of 973 K, and has a BET surface area of 1643.0 m2/g and a pore volume of 0.857 cm3/g;an activated carbon at 298 K and 0.9 bar, which has a BET surface area of 1643.0 m2/g and a pore volume of 0.857 cm3/g;an activated carbon at 298 K and 0.9 bar, which has been synthetized from Paulownia sawdust as precursor, activated with KOH with an activator/carbon weight ratio of 4 at an activation temperature of 973 K;an activated carbon at 298 K and 0.9 bar, which has been synthetized from biomass by activation with KOH with an activator/carbon weight ratio of 4 at an activation temperature of 973 K, and has a BET surface area of 1643.0 m2/g and a pore volume of 0.857 cm3/g;an activated carbon at 298 K and 0.9 bar, which has been synthetized from biomass by activation with KOH with an activator/carbon weight ratio of 4 at an activation temperature of 973 K
Paulownia sawdust;KOH;4;973;298;1;4.5;1;3;8;1;an activated carbon at 298 K and 1.0 bar, which has been synthetized from Paulownia sawdust as precursor, activated with KOH with an activator/carbon weight ratio of 4 at an activation temperature of 973 K, and has a BET surface area of 1643.0 m2/g and a pore volume of 0.857 cm3/g;an activated carbon at 298 K and 1.0 bar, which has a BET surface area of 1643.0 m2/g and a pore volume of 0.857 cm3/g;an activated carbon at 298 K and 1.0 bar, which has been synthetized from Paulownia sawdust as precursor, activated with KOH with an activator/carbon weight ratio of 4 at an activation temperature of 973 K;an activated carbon at 298 K and 1.0 bar, which has been synthetized from biomass by activation with KOH with an activator/carbon weight ratio of 4 at an activation temperature of 973 K, and has a BET surface area of 1643.0 m2/g and a pore volume of 0.857 cm3/g;an activated carbon at 298 K and 1.0 bar, which has been synthetized from biomass by activation with KOH with an activator/carbon weight ratio of 4 at an activation temperature of 973 K
Walnut shell;CO2+N2;none;773;293;0.1;0.09;0;0;0;0;an activated carbon at 293 K and 0.1 bar, which has been synthetized from Walnut shell as precursor, activated with CO2+N2 with an activator/carbon weight ratio of none at an activation temperature of 773 K, and has a BET surface area of 810.85 m2/g and a pore volume of 0.34 cm3/g;an activated carbon at 293 K and 0.1 bar, which has a BET surface area of 810.85 m2/g and a pore volume of 0.34 cm3/g;an activated carbon at 293 K and 0.1 bar, which has been synthetized from Walnut shell as precursor, activated with CO2+N2 with an activator/carbon weight ratio of none at an activation temperature of 773 K;an activated carbon at 293 K and 0.1 bar, which has been synthetized from biomass by activation with CO2+N2 with an activator/carbon weight ratio of none at an activation temperature of 773 K, and has a BET surface area of 810.85 m2/g and a pore volume of 0.34 cm3/g;an activated carbon at 293 K and 0.1 bar, which has been synthetized from biomass by activation with CO2+N2 with an activator/carbon weight ratio of none at an activation temperature of 773 K
Walnut shell;CO2+N2;none;773;293;0.15;0.14;0;0;0;0;an activated carbon at 293 K and 0.15 bar, which has been synthetized from Walnut shell as precursor, activated with CO2+N2 with an activator/carbon weight ratio of none at an activation temperature of 773 K, and has a BET surface area of 810.85 m2/g and a pore volume of 0.34 cm3/g;an activated carbon at 293 K and 0.15 bar, which has a BET surface area of 810.85 m2/g and a pore volume of 0.34 cm3/g;an activated carbon at 293 K and 0.15 bar, which has been synthetized from Walnut shell as precursor, activated with CO2+N2 with an activator/carbon weight ratio of none at an activation temperature of 773 K;an activated carbon at 293 K and 0.15 bar, which has been synthetized from biomass by activation with CO2+N2 with an activator/carbon weight ratio of none at an activation temperature of 773 K, and has a BET surface area of 810.85 m2/g and a pore volume of 0.34 cm3/g;an activated carbon at 293 K and 0.15 bar, which has been synthetized from biomass by activation with CO2+N2 with an activator/carbon weight ratio of none at an activation temperature of 773 K
Walnut shell;CO2+N2;none;773;293;0.3;0.24;0;0;0;0;an activated carbon at 293 K and 0.3 bar, which has been synthetized from Walnut shell as precursor, activated with CO2+N2 with an activator/carbon weight ratio of none at an activation temperature of 773 K, and has a BET surface area of 810.85 m2/g and a pore volume of 0.34 cm3/g;an activated carbon at 293 K and 0.3 bar, which has a BET surface area of 810.85 m2/g and a pore volume of 0.34 cm3/g;an activated carbon at 293 K and 0.3 bar, which has been synthetized from Walnut shell as precursor, activated with CO2+N2 with an activator/carbon weight ratio of none at an activation temperature of 773 K;an activated carbon at 293 K and 0.3 bar, which has been synthetized from biomass by activation with CO2+N2 with an activator/carbon weight ratio of none at an activation temperature of 773 K, and has a BET surface area of 810.85 m2/g and a pore volume of 0.34 cm3/g;an activated carbon at 293 K and 0.3 bar, which has been synthetized from biomass by activation with CO2+N2 with an activator/carbon weight ratio of none at an activation temperature of 773 K
Walnut shell;CO2+N2;none;773;293;0.4;0.41;0;0;0;0;an activated carbon at 293 K and 0.4 bar, which has been synthetized from Walnut shell as precursor, activated with CO2+N2 with an activator/carbon weight ratio of none at an activation temperature of 773 K, and has a BET surface area of 810.85 m2/g and a pore volume of 0.34 cm3/g;an activated carbon at 293 K and 0.4 bar, which has a BET surface area of 810.85 m2/g and a pore volume of 0.34 cm3/g;an activated carbon at 293 K and 0.4 bar, which has been synthetized from Walnut shell as precursor, activated with CO2+N2 with an activator/carbon weight ratio of none at an activation temperature of 773 K;an activated carbon at 293 K and 0.4 bar, which has been synthetized from biomass by activation with CO2+N2 with an activator/carbon weight ratio of none at an activation temperature of 773 K, and has a BET surface area of 810.85 m2/g and a pore volume of 0.34 cm3/g;an activated carbon at 293 K and 0.4 bar, which has been synthetized from biomass by activation with CO2+N2 with an activator/carbon weight ratio of none at an activation temperature of 773 K
