Repository: JorenBE/GPT-Challenge

# GPT-Challenge

| Dataset | Expert(s) | Affiliation | Data |
| -------- | -------- | -------- |-------- |
| Polymer Adhesion Energy | Jiale Shi, Jonathan Whitmer | University Of Notre Dame |[Download](experiments/01_materials/polymers_AdE/DatasetExplore/train_polymers.csv?raw=true)|
| Monomer Properties | <p>KJ. Schmidt,  Ben Blaiszik</p><p>Ian T. Foster</p>| <p>University of Chicago</p><p>Argonne National Laboratory</p> | [Download](experiments/01_materials/monomers/DatasetExplore/train_monomers.csv?raw=true) |
| Gas Uptake of MOFs | Hilal Daglar, Seda Keskin | Koç University | [Download](experiments/01_materials/GasUptake_MOFs/DatasetExplore/Helium.csv?raw=true) |

File: experiments/03_Systems_and_Applications/CO2ads_biomassAdsorbents/CO2adsorption_dataset.csv (part 8 of 12)
Precursor;Activator;Activator_carbon_ratio;Activation T (K);T adsorption (K);P adsorption (bar);CO2 ads (mmol/g);CO2ads_2bins_5050;CO2ads_4bins;CO2ads_10bins;CO2ads_7228;adsorption_all_inputs;adsorption_only_BETpore;adsorption_wo_BETpore;adsorption_all_inputs_woNAME;adsorption_wo_BETporeNAME
Walnut shell;CO2+N2;none;773;293;0.5;0.58;0;0;0;0;an activated carbon at 293 K and 0.5 bar, which has been synthetized from Walnut shell as precursor, activated with CO2+N2 with an activator/carbon weight ratio of none at an activation temperature of 773 K, and has a BET surface area of 810.85 m2/g and a pore volume of 0.34 cm3/g;an activated carbon at 293 K and 0.5 bar, which has a BET surface area of 810.85 m2/g and a pore volume of 0.34 cm3/g;an activated carbon at 293 K and 0.5 bar, which has been synthetized from Walnut shell as precursor, activated with CO2+N2 with an activator/carbon weight ratio of none at an activation temperature of 773 K;an activated carbon at 293 K and 0.5 bar, which has been synthetized from biomass by activation with CO2+N2 with an activator/carbon weight ratio of none at an activation temperature of 773 K, and has a BET surface area of 810.85 m2/g and a pore volume of 0.34 cm3/g;an activated carbon at 293 K and 0.5 bar, which has been synthetized from biomass by activation with CO2+N2 with an activator/carbon weight ratio of none at an activation temperature of 773 K
Walnut shell;CO2+N2;none;773;293;0.65;0.62;0;0;0;0;an activated carbon at 293 K and 0.65 bar, which has been synthetized from Walnut shell as precursor, activated with CO2+N2 with an activator/carbon weight ratio of none at an activation temperature of 773 K, and has a BET surface area of 810.85 m2/g and a pore volume of 0.34 cm3/g;an activated carbon at 293 K and 0.65 bar, which has a BET surface area of 810.85 m2/g and a pore volume of 0.34 cm3/g;an activated carbon at 293 K and 0.65 bar, which has been synthetized from Walnut shell as precursor, activated with CO2+N2 with an activator/carbon weight ratio of none at an activation temperature of 773 K;an activated carbon at 293 K and 0.65 bar, which has been synthetized from biomass by activation with CO2+N2 with an activator/carbon weight ratio of none at an activation temperature of 773 K, and has a BET surface area of 810.85 m2/g and a pore volume of 0.34 cm3/g;an activated carbon at 293 K and 0.65 bar, which has been synthetized from biomass by activation with CO2+N2 with an activator/carbon weight ratio of none at an activation temperature of 773 K
Walnut shell;CO2+N2;none;773;293;0.8;0.84;0;0;1;0;an activated carbon at 293 K and 0.8 bar, which has been synthetized from Walnut shell as precursor, activated with CO2+N2 with an activator/carbon weight ratio of none at an activation temperature of 773 K, and has a BET surface area of 810.85 m2/g and a pore volume of 0.34 cm3/g;an activated carbon at 293 K and 0.8 bar, which has a BET surface area of 810.85 m2/g and a pore volume of 0.34 cm3/g;an activated carbon at 293 K and 0.8 bar, which has been synthetized from Walnut shell as precursor, activated with CO2+N2 with an activator/carbon weight ratio of none at an activation temperature of 773 K;an activated carbon at 293 K and 0.8 bar, which has been synthetized from biomass by activation with CO2+N2 with an activator/carbon weight ratio of none at an activation temperature of 773 K, and has a BET surface area of 810.85 m2/g and a pore volume of 0.34 cm3/g;an activated carbon at 293 K and 0.8 bar, which has been synthetized from biomass by activation with CO2+N2 with an activator/carbon weight ratio of none at an activation temperature of 773 K
Walnut shell;CO2+N2;none;773;293;0.9;1.05;0;0;1;0;an activated carbon at 293 K and 0.9 bar, which has been synthetized from Walnut shell as precursor, activated with CO2+N2 with an activator/carbon weight ratio of none at an activation temperature of 773 K, and has a BET surface area of 810.85 m2/g and a pore volume of 0.34 cm3/g;an activated carbon at 293 K and 0.9 bar, which has a BET surface area of 810.85 m2/g and a pore volume of 0.34 cm3/g;an activated carbon at 293 K and 0.9 bar, which has been synthetized from Walnut shell as precursor, activated with CO2+N2 with an activator/carbon weight ratio of none at an activation temperature of 773 K;an activated carbon at 293 K and 0.9 bar, which has been synthetized from biomass by activation with CO2+N2 with an activator/carbon weight ratio of none at an activation temperature of 773 K, and has a BET surface area of 810.85 m2/g and a pore volume of 0.34 cm3/g;an activated carbon at 293 K and 0.9 bar, which has been synthetized from biomass by activation with CO2+N2 with an activator/carbon weight ratio of none at an activation temperature of 773 K
Walnut shell;CO2+N2;none;773;293;1;1.2;0;0;1;0;an activated carbon at 293 K and 1.0 bar, which has been synthetized from Walnut shell as precursor, activated with CO2+N2 with an activator/carbon weight ratio of none at an activation temperature of 773 K, and has a BET surface area of 810.85 m2/g and a pore volume of 0.34 cm3/g;an activated carbon at 293 K and 1.0 bar, which has a BET surface area of 810.85 m2/g and a pore volume of 0.34 cm3/g;an activated carbon at 293 K and 1.0 bar, which has been synthetized from Walnut shell as precursor, activated with CO2+N2 with an activator/carbon weight ratio of none at an activation temperature of 773 K;an activated carbon at 293 K and 1.0 bar, which has been synthetized from biomass by activation with CO2+N2 with an activator/carbon weight ratio of none at an activation temperature of 773 K, and has a BET surface area of 810.85 m2/g and a pore volume of 0.34 cm3/g;an activated carbon at 293 K and 1.0 bar, which has been synthetized from biomass by activation with CO2+N2 with an activator/carbon weight ratio of none at an activation temperature of 773 K
Walnut shell;CO2+N2;none;773;293;1.2;1.38;0;0;2;0;an activated carbon at 293 K and 1.2 bar, which has been synthetized from Walnut shell as precursor, activated with CO2+N2 with an activator/carbon weight ratio of none at an activation temperature of 773 K, and has a BET surface area of 810.85 m2/g and a pore volume of 0.34 cm3/g;an activated carbon at 293 K and 1.2 bar, which has a BET surface area of 810.85 m2/g and a pore volume of 0.34 cm3/g;an activated carbon at 293 K and 1.2 bar, which has been synthetized from Walnut shell as precursor, activated with CO2+N2 with an activator/carbon weight ratio of none at an activation temperature of 773 K;an activated carbon at 293 K and 1.2 bar, which has been synthetized from biomass by activation with CO2+N2 with an activator/carbon weight ratio of none at an activation temperature of 773 K, and has a BET surface area of 810.85 m2/g and a pore volume of 0.34 cm3/g;an activated carbon at 293 K and 1.2 bar, which has been synthetized from biomass by activation with CO2+N2 with an activator/carbon weight ratio of none at an activation temperature of 773 K
Walnut shell;CO2+N2;none;773;293;1.3;1.47;0;1;2;0;an activated carbon at 293 K and 1.3 bar, which has been synthetized from Walnut shell as precursor, activated with CO2+N2 with an activator/carbon weight ratio of none at an activation temperature of 773 K, and has a BET surface area of 810.85 m2/g and a pore volume of 0.34 cm3/g;an activated carbon at 293 K and 1.3 bar, which has a BET surface area of 810.85 m2/g and a pore volume of 0.34 cm3/g;an activated carbon at 293 K and 1.3 bar, which has been synthetized from Walnut shell as precursor, activated with CO2+N2 with an activator/carbon weight ratio of none at an activation temperature of 773 K;an activated carbon at 293 K and 1.3 bar, which has been synthetized from biomass by activation with CO2+N2 with an activator/carbon weight ratio of none at an activation temperature of 773 K, and has a BET surface area of 810.85 m2/g and a pore volume of 0.34 cm3/g;an activated carbon at 293 K and 1.3 bar, which has been synthetized from biomass by activation with CO2+N2 with an activator/carbon weight ratio of none at an activation temperature of 773 K
Walnut shell;CO2+N2;none;773;293;1.35;1.6;0;1;2;0;an activated carbon at 293 K and 1.35 bar, which has been synthetized from Walnut shell as precursor, activated with CO2+N2 with an activator/carbon weight ratio of none at an activation temperature of 773 K, and has a BET surface area of 810.85 m2/g and a pore volume of 0.34 cm3/g;an activated carbon at 293 K and 1.35 bar, which has a BET surface area of 810.85 m2/g and a pore volume of 0.34 cm3/g;an activated carbon at 293 K and 1.35 bar, which has been synthetized from Walnut shell as precursor, activated with CO2+N2 with an activator/carbon weight ratio of none at an activation temperature of 773 K;an activated carbon at 293 K and 1.35 bar, which has been synthetized from biomass by activation with CO2+N2 with an activator/carbon weight ratio of none at an activation temperature of 773 K, and has a BET surface area of 810.85 m2/g and a pore volume of 0.34 cm3/g;an activated carbon at 293 K and 1.35 bar, which has been synthetized from biomass by activation with CO2+N2 with an activator/carbon weight ratio of none at an activation temperature of 773 K
Walnut shell;CO2+N2;none;773;303;0.1;0.08;0;0;0;0;an activated carbon at 303 K and 0.1 bar, which has been synthetized from Walnut shell as precursor, activated with CO2+N2 with an activator/carbon weight ratio of none at an activation temperature of 773 K, and has a BET surface area of 810.85 m2/g and a pore volume of 0.34 cm3/g;an activated carbon at 303 K and 0.1 bar, which has a BET surface area of 810.85 m2/g and a pore volume of 0.34 cm3/g;an activated carbon at 303 K and 0.1 bar, which has been synthetized from Walnut shell as precursor, activated with CO2+N2 with an activator/carbon weight ratio of none at an activation temperature of 773 K;an activated carbon at 303 K and 0.1 bar, which has been synthetized from biomass by activation with CO2+N2 with an activator/carbon weight ratio of none at an activation temperature of 773 K, and has a BET surface area of 810.85 m2/g and a pore volume of 0.34 cm3/g;an activated carbon at 303 K and 0.1 bar, which has been synthetized from biomass by activation with CO2+N2 with an activator/carbon weight ratio of none at an activation temperature of 773 K
Walnut shell;CO2+N2;none;773;303;0.15;0.12;0;0;0;0;an activated carbon at 303 K and 0.15 bar, which has been synthetized from Walnut shell as precursor, activated with CO2+N2 with an activator/carbon weight ratio of none at an activation temperature of 773 K, and has a BET surface area of 810.85 m2/g and a pore volume of 0.34 cm3/g;an activated carbon at 303 K and 0.15 bar, which has a BET surface area of 810.85 m2/g and a pore volume of 0.34 cm3/g;an activated carbon at 303 K and 0.15 bar, which has been synthetized from Walnut shell as precursor, activated with CO2+N2 with an activator/carbon weight ratio of none at an activation temperature of 773 K;an activated carbon at 303 K and 0.15 bar, which has been synthetized from biomass by activation with CO2+N2 with an activator/carbon weight ratio of none at an activation temperature of 773 K, and has a BET surface area of 810.85 m2/g and a pore volume of 0.34 cm3/g;an activated carbon at 303 K and 0.15 bar, which has been synthetized from biomass by activation with CO2+N2 with an activator/carbon weight ratio of none at an activation temperature of 773 K
Walnut shell;CO2+N2;none;773;303;0.3;0.22;0;0;0;0;an activated carbon at 303 K and 0.3 bar, which has been synthetized from Walnut shell as precursor, activated with CO2+N2 with an activator/carbon weight ratio of none at an activation temperature of 773 K, and has a BET surface area of 810.85 m2/g and a pore volume of 0.34 cm3/g;an activated carbon at 303 K and 0.3 bar, which has a BET surface area of 810.85 m2/g and a pore volume of 0.34 cm3/g;an activated carbon at 303 K and 0.3 bar, which has been synthetized from Walnut shell as precursor, activated with CO2+N2 with an activator/carbon weight ratio of none at an activation temperature of 773 K;an activated carbon at 303 K and 0.3 bar, which has been synthetized from biomass by activation with CO2+N2 with an activator/carbon weight ratio of none at an activation temperature of 773 K, and has a BET surface area of 810.85 m2/g and a pore volume of 0.34 cm3/g;an activated carbon at 303 K and 0.3 bar, which has been synthetized from biomass by activation with CO2+N2 with an activator/carbon weight ratio of none at an activation temperature of 773 K
Walnut shell;CO2+N2;none;773;303;0.4;0.37;0;0;0;0;an activated carbon at 303 K and 0.4 bar, which has been synthetized from Walnut shell as precursor, activated with CO2+N2 with an activator/carbon weight ratio of none at an activation temperature of 773 K, and has a BET surface area of 810.85 m2/g and a pore volume of 0.34 cm3/g;an activated carbon at 303 K and 0.4 bar, which has a BET surface area of 810.85 m2/g and a pore volume of 0.34 cm3/g;an activated carbon at 303 K and 0.4 bar, which has been synthetized from Walnut shell as precursor, activated with CO2+N2 with an activator/carbon weight ratio of none at an activation temperature of 773 K;an activated carbon at 303 K and 0.4 bar, which has been synthetized from biomass by activation with CO2+N2 with an activator/carbon weight ratio of none at an activation temperature of 773 K, and has a BET surface area of 810.85 m2/g and a pore volume of 0.34 cm3/g;an activated carbon at 303 K and 0.4 bar, which has been synthetized from biomass by activation with CO2+N2 with an activator/carbon weight ratio of none at an activation temperature of 773 K
Walnut shell;CO2+N2;none;773;303;0.5;0.43;0;0;0;0;an activated carbon at 303 K and 0.5 bar, which has been synthetized from Walnut shell as precursor, activated with CO2+N2 with an activator/carbon weight ratio of none at an activation temperature of 773 K, and has a BET surface area of 810.85 m2/g and a pore volume of 0.34 cm3/g;an activated carbon at 303 K and 0.5 bar, which has a BET surface area of 810.85 m2/g and a pore volume of 0.34 cm3/g;an activated carbon at 303 K and 0.5 bar, which has been synthetized from Walnut shell as precursor, activated with CO2+N2 with an activator/carbon weight ratio of none at an activation temperature of 773 K;an activated carbon at 303 K and 0.5 bar, which has been synthetized from biomass by activation with CO2+N2 with an activator/carbon weight ratio of none at an activation temperature of 773 K, and has a BET surface area of 810.85 m2/g and a pore volume of 0.34 cm3/g;an activated carbon at 303 K and 0.5 bar, which has been synthetized from biomass by activation with CO2+N2 with an activator/carbon weight ratio of none at an activation temperature of 773 K
Walnut shell;CO2+N2;none;773;303;0.65;0.59;0;0;0;0;an activated carbon at 303 K and 0.65 bar, which has been synthetized from Walnut shell as precursor, activated with CO2+N2 with an activator/carbon weight ratio of none at an activation temperature of 773 K, and has a BET surface area of 810.85 m2/g and a pore volume of 0.34 cm3/g;an activated carbon at 303 K and 0.65 bar, which has a BET surface area of 810.85 m2/g and a pore volume of 0.34 cm3/g;an activated carbon at 303 K and 0.65 bar, which has been synthetized from Walnut shell as precursor, activated with CO2+N2 with an activator/carbon weight ratio of none at an activation temperature of 773 K;an activated carbon at 303 K and 0.65 bar, which has been synthetized from biomass by activation with CO2+N2 with an activator/carbon weight ratio of none at an activation temperature of 773 K, and has a BET surface area of 810.85 m2/g and a pore volume of 0.34 cm3/g;an activated carbon at 303 K and 0.65 bar, which has been synthetized from biomass by activation with CO2+N2 with an activator/carbon weight ratio of none at an activation temperature of 773 K
Walnut shell;CO2+N2;none;773;303;0.8;0.77;0;0;1;0;an activated carbon at 303 K and 0.8 bar, which has been synthetized from Walnut shell as precursor, activated with CO2+N2 with an activator/carbon weight ratio of none at an activation temperature of 773 K, and has a BET surface area of 810.85 m2/g and a pore volume of 0.34 cm3/g;an activated carbon at 303 K and 0.8 bar, which has a BET surface area of 810.85 m2/g and a pore volume of 0.34 cm3/g;an activated carbon at 303 K and 0.8 bar, which has been synthetized from Walnut shell as precursor, activated with CO2+N2 with an activator/carbon weight ratio of none at an activation temperature of 773 K;an activated carbon at 303 K and 0.8 bar, which has been synthetized from biomass by activation with CO2+N2 with an activator/carbon weight ratio of none at an activation temperature of 773 K, and has a BET surface area of 810.85 m2/g and a pore volume of 0.34 cm3/g;an activated carbon at 303 K and 0.8 bar, which has been synthetized from biomass by activation with CO2+N2 with an activator/carbon weight ratio of none at an activation temperature of 773 K
Walnut shell;CO2+N2;none;773;303;0.9;0.85;0;0;1;0;an activated carbon at 303 K and 0.9 bar, which has been synthetized from Walnut shell as precursor, activated with CO2+N2 with an activator/carbon weight ratio of none at an activation temperature of 773 K, and has a BET surface area of 810.85 m2/g and a pore volume of 0.34 cm3/g;an activated carbon at 303 K and 0.9 bar, which has a BET surface area of 810.85 m2/g and a pore volume of 0.34 cm3/g;an activated carbon at 303 K and 0.9 bar, which has been synthetized from Walnut shell as precursor, activated with CO2+N2 with an activator/carbon weight ratio of none at an activation temperature of 773 K;an activated carbon at 303 K and 0.9 bar, which has been synthetized from biomass by activation with CO2+N2 with an activator/carbon weight ratio of none at an activation temperature of 773 K, and has a BET surface area of 810.85 m2/g and a pore volume of 0.34 cm3/g;an activated carbon at 303 K and 0.9 bar, which has been synthetized from biomass by activation with CO2+N2 with an activator/carbon weight ratio of none at an activation temperature of 773 K
Walnut shell;CO2+N2;none;773;303;1;1;0;0;1;0;an activated carbon at 303 K and 1.0 bar, which has been synthetized from Walnut shell as precursor, activated with CO2+N2 with an activator/carbon weight ratio of none at an activation temperature of 773 K, and has a BET surface area of 810.85 m2/g and a pore volume of 0.34 cm3/g;an activated carbon at 303 K and 1.0 bar, which has a BET surface area of 810.85 m2/g and a pore volume of 0.34 cm3/g;an activated carbon at 303 K and 1.0 bar, which has been synthetized from Walnut shell as precursor, activated with CO2+N2 with an activator/carbon weight ratio of none at an activation temperature of 773 K;an activated carbon at 303 K and 1.0 bar, which has been synthetized from biomass by activation with CO2+N2 with an activator/carbon weight ratio of none at an activation temperature of 773 K, and has a BET surface area of 810.85 m2/g and a pore volume of 0.34 cm3/g;an activated carbon at 303 K and 1.0 bar, which has been synthetized from biomass by activation with CO2+N2 with an activator/carbon weight ratio of none at an activation temperature of 773 K
Walnut shell;CO2+N2;none;773;303;1.2;1.19;0;0;1;0;an activated carbon at 303 K and 1.2 bar, which has been synthetized from Walnut shell as precursor, activated with CO2+N2 with an activator/carbon weight ratio of none at an activation temperature of 773 K, and has a BET surface area of 810.85 m2/g and a pore volume of 0.34 cm3/g;an activated carbon at 303 K and 1.2 bar, which has a BET surface area of 810.85 m2/g and a pore volume of 0.34 cm3/g;an activated carbon at 303 K and 1.2 bar, which has been synthetized from Walnut shell as precursor, activated with CO2+N2 with an activator/carbon weight ratio of none at an activation temperature of 773 K;an activated carbon at 303 K and 1.2 bar, which has been synthetized from biomass by activation with CO2+N2 with an activator/carbon weight ratio of none at an activation temperature of 773 K, and has a BET surface area of 810.85 m2/g and a pore volume of 0.34 cm3/g;an activated carbon at 303 K and 1.2 bar, which has been synthetized from biomass by activation with CO2+N2 with an activator/carbon weight ratio of none at an activation temperature of 773 K
Walnut shell;CO2+N2;none;773;303;1.3;1.22;0;0;2;0;an activated carbon at 303 K and 1.3 bar, which has been synthetized from Walnut shell as precursor, activated with CO2+N2 with an activator/carbon weight ratio of none at an activation temperature of 773 K, and has a BET surface area of 810.85 m2/g and a pore volume of 0.34 cm3/g;an activated carbon at 303 K and 1.3 bar, which has a BET surface area of 810.85 m2/g and a pore volume of 0.34 cm3/g;an activated carbon at 303 K and 1.3 bar, which has been synthetized from Walnut shell as precursor, activated with CO2+N2 with an activator/carbon weight ratio of none at an activation temperature of 773 K;an activated carbon at 303 K and 1.3 bar, which has been synthetized from biomass by activation with CO2+N2 with an activator/carbon weight ratio of none at an activation temperature of 773 K, and has a BET surface area of 810.85 m2/g and a pore volume of 0.34 cm3/g;an activated carbon at 303 K and 1.3 bar, which has been synthetized from biomass by activation with CO2+N2 with an activator/carbon weight ratio of none at an activation temperature of 773 K
Walnut shell;CO2+N2;none;773;303;1.35;1.37;0;0;2;0;an activated carbon at 303 K and 1.35 bar, which has been synthetized from Walnut shell as precursor, activated with CO2+N2 with an activator/carbon weight ratio of none at an activation temperature of 773 K, and has a BET surface area of 810.85 m2/g and a pore volume of 0.34 cm3/g;an activated carbon at 303 K and 1.35 bar, which has a BET surface area of 810.85 m2/g and a pore volume of 0.34 cm3/g;an activated carbon at 303 K and 1.35 bar, which has been synthetized from Walnut shell as precursor, activated with CO2+N2 with an activator/carbon weight ratio of none at an activation temperature of 773 K;an activated carbon at 303 K and 1.35 bar, which has been synthetized from biomass by activation with CO2+N2 with an activator/carbon weight ratio of none at an activation temperature of 773 K, and has a BET surface area of 810.85 m2/g and a pore volume of 0.34 cm3/g;an activated carbon at 303 K and 1.35 bar, which has been synthetized from biomass by activation with CO2+N2 with an activator/carbon weight ratio of none at an activation temperature of 773 K
Walnut shell;CO2+N2;none;773;313;0.1;0.07;0;0;0;0;an activated carbon at 313 K and 0.1 bar, which has been synthetized from Walnut shell as precursor, activated with CO2+N2 with an activator/carbon weight ratio of none at an activation temperature of 773 K, and has a BET surface area of 810.85 m2/g and a pore volume of 0.34 cm3/g;an activated carbon at 313 K and 0.1 bar, which has a BET surface area of 810.85 m2/g and a pore volume of 0.34 cm3/g;an activated carbon at 313 K and 0.1 bar, which has been synthetized from Walnut shell as precursor, activated with CO2+N2 with an activator/carbon weight ratio of none at an activation temperature of 773 K;an activated carbon at 313 K and 0.1 bar, which has been synthetized from biomass by activation with CO2+N2 with an activator/carbon weight ratio of none at an activation temperature of 773 K, and has a BET surface area of 810.85 m2/g and a pore volume of 0.34 cm3/g;an activated carbon at 313 K and 0.1 bar, which has been synthetized from biomass by activation with CO2+N2 with an activator/carbon weight ratio of none at an activation temperature of 773 K
Walnut shell;CO2+N2;none;773;313;0.15;0.09;0;0;0;0;an activated carbon at 313 K and 0.15 bar, which has been synthetized from Walnut shell as precursor, activated with CO2+N2 with an activator/carbon weight ratio of none at an activation temperature of 773 K, and has a BET surface area of 810.85 m2/g and a pore volume of 0.34 cm3/g;an activated carbon at 313 K and 0.15 bar, which has a BET surface area of 810.85 m2/g and a pore volume of 0.34 cm3/g;an activated carbon at 313 K and 0.15 bar, which has been synthetized from Walnut shell as precursor, activated with CO2+N2 with an activator/carbon weight ratio of none at an activation temperature of 773 K;an activated carbon at 313 K and 0.15 bar, which has been synthetized from biomass by activation with CO2+N2 with an activator/carbon weight ratio of none at an activation temperature of 773 K, and has a BET surface area of 810.85 m2/g and a pore volume of 0.34 cm3/g;an activated carbon at 313 K and 0.15 bar, which has been synthetized from biomass by activation with CO2+N2 with an activator/carbon weight ratio of none at an activation temperature of 773 K
Walnut shell;CO2+N2;none;773;313;0.3;0.18;0;0;0;0;an activated carbon at 313 K and 0.3 bar, which has been synthetized from Walnut shell as precursor, activated with CO2+N2 with an activator/carbon weight ratio of none at an activation temperature of 773 K, and has a BET surface area of 810.85 m2/g and a pore volume of 0.34 cm3/g;an activated carbon at 313 K and 0.3 bar, which has a BET surface area of 810.85 m2/g and a pore volume of 0.34 cm3/g;an activated carbon at 313 K and 0.3 bar, which has been synthetized from Walnut shell as precursor, activated with CO2+N2 with an activator/carbon weight ratio of none at an activation temperature of 773 K;an activated carbon at 313 K and 0.3 bar, which has been synthetized from biomass by activation with CO2+N2 with an activator/carbon weight ratio of none at an activation temperature of 773 K, and has a BET surface area of 810.85 m2/g and a pore volume of 0.34 cm3/g;an activated carbon at 313 K and 0.3 bar, which has been synthetized from biomass by activation with CO2+N2 with an activator/carbon weight ratio of none at an activation temperature of 773 K
Walnut shell;CO2+N2;none;773;313;0.4;0.27;0;0;0;0;an activated carbon at 313 K and 0.4 bar, which has been synthetized from Walnut shell as precursor, activated with CO2+N2 with an activator/carbon weight ratio of none at an activation temperature of 773 K, and has a BET surface area of 810.85 m2/g and a pore volume of 0.34 cm3/g;an activated carbon at 313 K and 0.4 bar, which has a BET surface area of 810.85 m2/g and a pore volume of 0.34 cm3/g;an activated carbon at 313 K and 0.4 bar, which has been synthetized from Walnut shell as precursor, activated with CO2+N2 with an activator/carbon weight ratio of none at an activation temperature of 773 K;an activated carbon at 313 K and 0.4 bar, which has been synthetized from biomass by activation with CO2+N2 with an activator/carbon weight ratio of none at an activation temperature of 773 K, and has a BET surface area of 810.85 m2/g and a pore volume of 0.34 cm3/g;an activated carbon at 313 K and 0.4 bar, which has been synthetized from biomass by activation with CO2+N2 with an activator/carbon weight ratio of none at an activation temperature of 773 K
Walnut shell;CO2+N2;none;773;313;0.5;0.37;0;0;0;0;an activated carbon at 313 K and 0.5 bar, which has been synthetized from Walnut shell as precursor, activated with CO2+N2 with an activator/carbon weight ratio of none at an activation temperature of 773 K, and has a BET surface area of 810.85 m2/g and a pore volume of 0.34 cm3/g;an activated carbon at 313 K and 0.5 bar, which has a BET surface area of 810.85 m2/g and a pore volume of 0.34 cm3/g;an activated carbon at 313 K and 0.5 bar, which has been synthetized from Walnut shell as precursor, activated with CO2+N2 with an activator/carbon weight ratio of none at an activation temperature of 773 K;an activated carbon at 313 K and 0.5 bar, which has been synthetized from biomass by activation with CO2+N2 with an activator/carbon weight ratio of none at an activation temperature of 773 K, and has a BET surface area of 810.85 m2/g and a pore volume of 0.34 cm3/g;an activated carbon at 313 K and 0.5 bar, which has been synthetized from biomass by activation with CO2+N2 with an activator/carbon weight ratio of none at an activation temperature of 773 K
Walnut shell;CO2+N2;none;773;313;0.65;0.46;0;0;0;0;an activated carbon at 313 K and 0.65 bar, which has been synthetized from Walnut shell as precursor, activated with CO2+N2 with an activator/carbon weight ratio of none at an activation temperature of 773 K, and has a BET surface area of 810.85 m2/g and a pore volume of 0.34 cm3/g;an activated carbon at 313 K and 0.65 bar, which has a BET surface area of 810.85 m2/g and a pore volume of 0.34 cm3/g;an activated carbon at 313 K and 0.65 bar, which has been synthetized from Walnut shell as precursor, activated with CO2+N2 with an activator/carbon weight ratio of none at an activation temperature of 773 K;an activated carbon at 313 K and 0.65 bar, which has been synthetized from biomass by activation with CO2+N2 with an activator/carbon weight ratio of none at an activation temperature of 773 K, and has a BET surface area of 810.85 m2/g and a pore volume of 0.34 cm3/g;an activated carbon at 313 K and 0.65 bar, which has been synthetized from biomass by activation with CO2+N2 with an activator/carbon weight ratio of none at an activation temperature of 773 K
Walnut shell;CO2+N2;none;773;313;0.8;0.56;0;0;0;0;an activated carbon at 313 K and 0.8 bar, which has been synthetized from Walnut shell as precursor, activated with CO2+N2 with an activator/carbon weight ratio of none at an activation temperature of 773 K, and has a BET surface area of 810.85 m2/g and a pore volume of 0.34 cm3/g;an activated carbon at 313 K and 0.8 bar, which has a BET surface area of 810.85 m2/g and a pore volume of 0.34 cm3/g;an activated carbon at 313 K and 0.8 bar, which has been synthetized from Walnut shell as precursor, activated with CO2+N2 with an activator/carbon weight ratio of none at an activation temperature of 773 K;an activated carbon at 313 K and 0.8 bar, which has been synthetized from biomass by activation with CO2+N2 with an activator/carbon weight ratio of none at an activation temperature of 773 K, and has a BET surface area of 810.85 m2/g and a pore volume of 0.34 cm3/g;an activated carbon at 313 K and 0.8 bar, which has been synthetized from biomass by activation with CO2+N2 with an activator/carbon weight ratio of none at an activation temperature of 773 K
Walnut shell;CO2+N2;none;773;313;0.9;0.67;0;0;0;0;an activated carbon at 313 K and 0.9 bar, which has been synthetized from Walnut shell as precursor, activated with CO2+N2 with an activator/carbon weight ratio of none at an activation temperature of 773 K, and has a BET surface area of 810.85 m2/g and a pore volume of 0.34 cm3/g;an activated carbon at 313 K and 0.9 bar, which has a BET surface area of 810.85 m2/g and a pore volume of 0.34 cm3/g;an activated carbon at 313 K and 0.9 bar, which has been synthetized from Walnut shell as precursor, activated with CO2+N2 with an activator/carbon weight ratio of none at an activation temperature of 773 K;an activated carbon at 313 K and 0.9 bar, which has been synthetized from biomass by activation with CO2+N2 with an activator/carbon weight ratio of none at an activation temperature of 773 K, and has a BET surface area of 810.85 m2/g and a pore volume of 0.34 cm3/g;an activated carbon at 313 K and 0.9 bar, which has been synthetized from biomass by activation with CO2+N2 with an activator/carbon weight ratio of none at an activation temperature of 773 K
Walnut shell;CO2+N2;none;773;313;1;0.77;0;0;1;0;an activated carbon at 313 K and 1.0 bar, which has been synthetized from Walnut shell as precursor, activated with CO2+N2 with an activator/carbon weight ratio of none at an activation temperature of 773 K, and has a BET surface area of 810.85 m2/g and a pore volume of 0.34 cm3/g;an activated carbon at 313 K and 1.0 bar, which has a BET surface area of 810.85 m2/g and a pore volume of 0.34 cm3/g;an activated carbon at 313 K and 1.0 bar, which has been synthetized from Walnut shell as precursor, activated with CO2+N2 with an activator/carbon weight ratio of none at an activation temperature of 773 K;an activated carbon at 313 K and 1.0 bar, which has been synthetized from biomass by activation with CO2+N2 with an activator/carbon weight ratio of none at an activation temperature of 773 K, and has a BET surface area of 810.85 m2/g and a pore volume of 0.34 cm3/g;an activated carbon at 313 K and 1.0 bar, which has been synthetized from biomass by activation with CO2+N2 with an activator/carbon weight ratio of none at an activation temperature of 773 K
Walnut shell;CO2+N2;none;773;313;1.2;0.75;0;0;1;0;an activated carbon at 313 K and 1.2 bar, which has been synthetized from Walnut shell as precursor, activated with CO2+N2 with an activator/carbon weight ratio of none at an activation temperature of 773 K, and has a BET surface area of 810.85 m2/g and a pore volume of 0.34 cm3/g;an activated carbon at 313 K and 1.2 bar, which has a BET surface area of 810.85 m2/g and a pore volume of 0.34 cm3/g;an activated carbon at 313 K and 1.2 bar, which has been synthetized from Walnut shell as precursor, activated with CO2+N2 with an activator/carbon weight ratio of none at an activation temperature of 773 K;an activated carbon at 313 K and 1.2 bar, which has been synthetized from biomass by activation with CO2+N2 with an activator/carbon weight ratio of none at an activation temperature of 773 K, and has a BET surface area of 810.85 m2/g and a pore volume of 0.34 cm3/g;an activated carbon at 313 K and 1.2 bar, which has been synthetized from biomass by activation with CO2+N2 with an activator/carbon weight ratio of none at an activation temperature of 773 K
Walnut shell;CO2+N2;none;773;313;1.3;0.95;0;0;1;0;an activated carbon at 313 K and 1.3 bar, which has been synthetized from Walnut shell as precursor, activated with CO2+N2 with an activator/carbon weight ratio of none at an activation temperature of 773 K, and has a BET surface area of 810.85 m2/g and a pore volume of 0.34 cm3/g;an activated carbon at 313 K and 1.3 bar, which has a BET surface area of 810.85 m2/g and a pore volume of 0.34 cm3/g;an activated carbon at 313 K and 1.3 bar, which has been synthetized from Walnut shell as precursor, activated with CO2+N2 with an activator/carbon weight ratio of none at an activation temperature of 773 K;an activated carbon at 313 K and 1.3 bar, which has been synthetized from biomass by activation with CO2+N2 with an activator/carbon weight ratio of none at an activation temperature of 773 K, and has a BET surface area of 810.85 m2/g and a pore volume of 0.34 cm3/g;an activated carbon at 313 K and 1.3 bar, which has been synthetized from biomass by activation with CO2+N2 with an activator/carbon weight ratio of none at an activation temperature of 773 K
Walnut shell;CO2+N2;none;773;313;1.35;1.05;0;0;1;0;an activated carbon at 313 K and 1.35 bar, which has been synthetized from Walnut shell as precursor, activated with CO2+N2 with an activator/carbon weight ratio of none at an activation temperature of 773 K, and has a BET surface area of 810.85 m2/g and a pore volume of 0.34 cm3/g;an activated carbon at 313 K and 1.35 bar, which has a BET surface area of 810.85 m2/g and a pore volume of 0.34 cm3/g;an activated carbon at 313 K and 1.35 bar, which has been synthetized from Walnut shell as precursor, activated with CO2+N2 with an activator/carbon weight ratio of none at an activation temperature of 773 K;an activated carbon at 313 K and 1.35 bar, which has been synthetized from biomass by activation with CO2+N2 with an activator/carbon weight ratio of none at an activation temperature of 773 K, and has a BET surface area of 810.85 m2/g and a pore volume of 0.34 cm3/g;an activated carbon at 313 K and 1.35 bar, which has been synthetized from biomass by activation with CO2+N2 with an activator/carbon weight ratio of none at an activation temperature of 773 K
Walnut shell;CO2+N2;none;773;323;0.1;0.06;0;0;0;0;an activated carbon at 323 K and 0.1 bar, which has been synthetized from Walnut shell as precursor, activated with CO2+N2 with an activator/carbon weight ratio of none at an activation temperature of 773 K, and has a BET surface area of 810.85 m2/g and a pore volume of 0.34 cm3/g;an activated carbon at 323 K and 0.1 bar, which has a BET surface area of 810.85 m2/g and a pore volume of 0.34 cm3/g;an activated carbon at 323 K and 0.1 bar, which has been synthetized from Walnut shell as precursor, activated with CO2+N2 with an activator/carbon weight ratio of none at an activation temperature of 773 K;an activated carbon at 323 K and 0.1 bar, which has been synthetized from biomass by activation with CO2+N2 with an activator/carbon weight ratio of none at an activation temperature of 773 K, and has a BET surface area of 810.85 m2/g and a pore volume of 0.34 cm3/g;an activated carbon at 323 K and 0.1 bar, which has been synthetized from biomass by activation with CO2+N2 with an activator/carbon weight ratio of none at an activation temperature of 773 K
Walnut shell;CO2+N2;none;773;323;0.15;0.07;0;0;0;0;an activated carbon at 323 K and 0.15 bar, which has been synthetized from Walnut shell as precursor, activated with CO2+N2 with an activator/carbon weight ratio of none at an activation temperature of 773 K, and has a BET surface area of 810.85 m2/g and a pore volume of 0.34 cm3/g;an activated carbon at 323 K and 0.15 bar, which has a BET surface area of 810.85 m2/g and a pore volume of 0.34 cm3/g;an activated carbon at 323 K and 0.15 bar, which has been synthetized from Walnut shell as precursor, activated with CO2+N2 with an activator/carbon weight ratio of none at an activation temperature of 773 K;an activated carbon at 323 K and 0.15 bar, which has been synthetized from biomass by activation with CO2+N2 with an activator/carbon weight ratio of none at an activation temperature of 773 K, and has a BET surface area of 810.85 m2/g and a pore volume of 0.34 cm3/g;an activated carbon at 323 K and 0.15 bar, which has been synthetized from biomass by activation with CO2+N2 with an activator/carbon weight ratio of none at an activation temperature of 773 K
Walnut shell;CO2+N2;none;773;323;0.3;0.17;0;0;0;0;an activated carbon at 323 K and 0.3 bar, which has been synthetized from Walnut shell as precursor, activated with CO2+N2 with an activator/carbon weight ratio of none at an activation temperature of 773 K, and has a BET surface area of 810.85 m2/g and a pore volume of 0.34 cm3/g;an activated carbon at 323 K and 0.3 bar, which has a BET surface area of 810.85 m2/g and a pore volume of 0.34 cm3/g;an activated carbon at 323 K and 0.3 bar, which has been synthetized from Walnut shell as precursor, activated with CO2+N2 with an activator/carbon weight ratio of none at an activation temperature of 773 K;an activated carbon at 323 K and 0.3 bar, which has been synthetized from biomass by activation with CO2+N2 with an activator/carbon weight ratio of none at an activation temperature of 773 K, and has a BET surface area of 810.85 m2/g and a pore volume of 0.34 cm3/g;an activated carbon at 323 K and 0.3 bar, which has been synthetized from biomass by activation with CO2+N2 with an activator/carbon weight ratio of none at an activation temperature of 773 K
