Repository: JorenBE/GPT-Challenge

# GPT-Challenge

| Dataset | Expert(s) | Affiliation | Data |
| -------- | -------- | -------- |-------- |
| Polymer Adhesion Energy | Jiale Shi, Jonathan Whitmer | University Of Notre Dame |[Download](experiments/01_materials/polymers_AdE/DatasetExplore/train_polymers.csv?raw=true)|
| Monomer Properties | <p>KJ. Schmidt,  Ben Blaiszik</p><p>Ian T. Foster</p>| <p>University of Chicago</p><p>Argonne National Laboratory</p> | [Download](experiments/01_materials/monomers/DatasetExplore/train_monomers.csv?raw=true) |
| Gas Uptake of MOFs | Hilal Daglar, Seda Keskin | Koç University | [Download](experiments/01_materials/GasUptake_MOFs/DatasetExplore/Helium.csv?raw=true) |

File: experiments/03_Systems_and_Applications/CO2ads_biomassAdsorbents/CO2adsorption_dataset.csv (part 9 of 12)
Precursor;Activator;Activator_carbon_ratio;Activation T (K);T adsorption (K);P adsorption (bar);CO2 ads (mmol/g);CO2ads_2bins_5050;CO2ads_4bins;CO2ads_10bins;CO2ads_7228;adsorption_all_inputs;adsorption_only_BETpore;adsorption_wo_BETpore;adsorption_all_inputs_woNAME;adsorption_wo_BETporeNAME
Walnut shell;CO2+N2;none;773;323;0.4;0.22;0;0;0;0;an activated carbon at 323 K and 0.4 bar, which has been synthetized from Walnut shell as precursor, activated with CO2+N2 with an activator/carbon weight ratio of none at an activation temperature of 773 K, and has a BET surface area of 810.85 m2/g and a pore volume of 0.34 cm3/g;an activated carbon at 323 K and 0.4 bar, which has a BET surface area of 810.85 m2/g and a pore volume of 0.34 cm3/g;an activated carbon at 323 K and 0.4 bar, which has been synthetized from Walnut shell as precursor, activated with CO2+N2 with an activator/carbon weight ratio of none at an activation temperature of 773 K;an activated carbon at 323 K and 0.4 bar, which has been synthetized from biomass by activation with CO2+N2 with an activator/carbon weight ratio of none at an activation temperature of 773 K, and has a BET surface area of 810.85 m2/g and a pore volume of 0.34 cm3/g;an activated carbon at 323 K and 0.4 bar, which has been synthetized from biomass by activation with CO2+N2 with an activator/carbon weight ratio of none at an activation temperature of 773 K
Walnut shell;CO2+N2;none;773;323;0.5;0.3;0;0;0;0;an activated carbon at 323 K and 0.5 bar, which has been synthetized from Walnut shell as precursor, activated with CO2+N2 with an activator/carbon weight ratio of none at an activation temperature of 773 K, and has a BET surface area of 810.85 m2/g and a pore volume of 0.34 cm3/g;an activated carbon at 323 K and 0.5 bar, which has a BET surface area of 810.85 m2/g and a pore volume of 0.34 cm3/g;an activated carbon at 323 K and 0.5 bar, which has been synthetized from Walnut shell as precursor, activated with CO2+N2 with an activator/carbon weight ratio of none at an activation temperature of 773 K;an activated carbon at 323 K and 0.5 bar, which has been synthetized from biomass by activation with CO2+N2 with an activator/carbon weight ratio of none at an activation temperature of 773 K, and has a BET surface area of 810.85 m2/g and a pore volume of 0.34 cm3/g;an activated carbon at 323 K and 0.5 bar, which has been synthetized from biomass by activation with CO2+N2 with an activator/carbon weight ratio of none at an activation temperature of 773 K
Walnut shell;CO2+N2;none;773;323;0.65;0.32;0;0;0;0;an activated carbon at 323 K and 0.65 bar, which has been synthetized from Walnut shell as precursor, activated with CO2+N2 with an activator/carbon weight ratio of none at an activation temperature of 773 K, and has a BET surface area of 810.85 m2/g and a pore volume of 0.34 cm3/g;an activated carbon at 323 K and 0.65 bar, which has a BET surface area of 810.85 m2/g and a pore volume of 0.34 cm3/g;an activated carbon at 323 K and 0.65 bar, which has been synthetized from Walnut shell as precursor, activated with CO2+N2 with an activator/carbon weight ratio of none at an activation temperature of 773 K;an activated carbon at 323 K and 0.65 bar, which has been synthetized from biomass by activation with CO2+N2 with an activator/carbon weight ratio of none at an activation temperature of 773 K, and has a BET surface area of 810.85 m2/g and a pore volume of 0.34 cm3/g;an activated carbon at 323 K and 0.65 bar, which has been synthetized from biomass by activation with CO2+N2 with an activator/carbon weight ratio of none at an activation temperature of 773 K
Walnut shell;CO2+N2;none;773;323;0.8;0.44;0;0;0;0;an activated carbon at 323 K and 0.8 bar, which has been synthetized from Walnut shell as precursor, activated with CO2+N2 with an activator/carbon weight ratio of none at an activation temperature of 773 K, and has a BET surface area of 810.85 m2/g and a pore volume of 0.34 cm3/g;an activated carbon at 323 K and 0.8 bar, which has a BET surface area of 810.85 m2/g and a pore volume of 0.34 cm3/g;an activated carbon at 323 K and 0.8 bar, which has been synthetized from Walnut shell as precursor, activated with CO2+N2 with an activator/carbon weight ratio of none at an activation temperature of 773 K;an activated carbon at 323 K and 0.8 bar, which has been synthetized from biomass by activation with CO2+N2 with an activator/carbon weight ratio of none at an activation temperature of 773 K, and has a BET surface area of 810.85 m2/g and a pore volume of 0.34 cm3/g;an activated carbon at 323 K and 0.8 bar, which has been synthetized from biomass by activation with CO2+N2 with an activator/carbon weight ratio of none at an activation temperature of 773 K
Walnut shell;CO2+N2;none;773;323;0.9;0.55;0;0;0;0;an activated carbon at 323 K and 0.9 bar, which has been synthetized from Walnut shell as precursor, activated with CO2+N2 with an activator/carbon weight ratio of none at an activation temperature of 773 K, and has a BET surface area of 810.85 m2/g and a pore volume of 0.34 cm3/g;an activated carbon at 323 K and 0.9 bar, which has a BET surface area of 810.85 m2/g and a pore volume of 0.34 cm3/g;an activated carbon at 323 K and 0.9 bar, which has been synthetized from Walnut shell as precursor, activated with CO2+N2 with an activator/carbon weight ratio of none at an activation temperature of 773 K;an activated carbon at 323 K and 0.9 bar, which has been synthetized from biomass by activation with CO2+N2 with an activator/carbon weight ratio of none at an activation temperature of 773 K, and has a BET surface area of 810.85 m2/g and a pore volume of 0.34 cm3/g;an activated carbon at 323 K and 0.9 bar, which has been synthetized from biomass by activation with CO2+N2 with an activator/carbon weight ratio of none at an activation temperature of 773 K
Walnut shell;CO2+N2;none;773;323;1;0.64;0;0;0;0;an activated carbon at 323 K and 1.0 bar, which has been synthetized from Walnut shell as precursor, activated with CO2+N2 with an activator/carbon weight ratio of none at an activation temperature of 773 K, and has a BET surface area of 810.85 m2/g and a pore volume of 0.34 cm3/g;an activated carbon at 323 K and 1.0 bar, which has a BET surface area of 810.85 m2/g and a pore volume of 0.34 cm3/g;an activated carbon at 323 K and 1.0 bar, which has been synthetized from Walnut shell as precursor, activated with CO2+N2 with an activator/carbon weight ratio of none at an activation temperature of 773 K;an activated carbon at 323 K and 1.0 bar, which has been synthetized from biomass by activation with CO2+N2 with an activator/carbon weight ratio of none at an activation temperature of 773 K, and has a BET surface area of 810.85 m2/g and a pore volume of 0.34 cm3/g;an activated carbon at 323 K and 1.0 bar, which has been synthetized from biomass by activation with CO2+N2 with an activator/carbon weight ratio of none at an activation temperature of 773 K
Walnut shell;CO2+N2;none;773;323;1.2;0.76;0;0;1;0;an activated carbon at 323 K and 1.2 bar, which has been synthetized from Walnut shell as precursor, activated with CO2+N2 with an activator/carbon weight ratio of none at an activation temperature of 773 K, and has a BET surface area of 810.85 m2/g and a pore volume of 0.34 cm3/g;an activated carbon at 323 K and 1.2 bar, which has a BET surface area of 810.85 m2/g and a pore volume of 0.34 cm3/g;an activated carbon at 323 K and 1.2 bar, which has been synthetized from Walnut shell as precursor, activated with CO2+N2 with an activator/carbon weight ratio of none at an activation temperature of 773 K;an activated carbon at 323 K and 1.2 bar, which has been synthetized from biomass by activation with CO2+N2 with an activator/carbon weight ratio of none at an activation temperature of 773 K, and has a BET surface area of 810.85 m2/g and a pore volume of 0.34 cm3/g;an activated carbon at 323 K and 1.2 bar, which has been synthetized from biomass by activation with CO2+N2 with an activator/carbon weight ratio of none at an activation temperature of 773 K
Walnut shell;CO2+N2;none;773;323;1.3;0.79;0;0;1;0;an activated carbon at 323 K and 1.3 bar, which has been synthetized from Walnut shell as precursor, activated with CO2+N2 with an activator/carbon weight ratio of none at an activation temperature of 773 K, and has a BET surface area of 810.85 m2/g and a pore volume of 0.34 cm3/g;an activated carbon at 323 K and 1.3 bar, which has a BET surface area of 810.85 m2/g and a pore volume of 0.34 cm3/g;an activated carbon at 323 K and 1.3 bar, which has been synthetized from Walnut shell as precursor, activated with CO2+N2 with an activator/carbon weight ratio of none at an activation temperature of 773 K;an activated carbon at 323 K and 1.3 bar, which has been synthetized from biomass by activation with CO2+N2 with an activator/carbon weight ratio of none at an activation temperature of 773 K, and has a BET surface area of 810.85 m2/g and a pore volume of 0.34 cm3/g;an activated carbon at 323 K and 1.3 bar, which has been synthetized from biomass by activation with CO2+N2 with an activator/carbon weight ratio of none at an activation temperature of 773 K
Walnut shell;CO2+N2;none;773;323;1.35;0.82;0;0;1;0;an activated carbon at 323 K and 1.35 bar, which has been synthetized from Walnut shell as precursor, activated with CO2+N2 with an activator/carbon weight ratio of none at an activation temperature of 773 K, and has a BET surface area of 810.85 m2/g and a pore volume of 0.34 cm3/g;an activated carbon at 323 K and 1.35 bar, which has a BET surface area of 810.85 m2/g and a pore volume of 0.34 cm3/g;an activated carbon at 323 K and 1.35 bar, which has been synthetized from Walnut shell as precursor, activated with CO2+N2 with an activator/carbon weight ratio of none at an activation temperature of 773 K;an activated carbon at 323 K and 1.35 bar, which has been synthetized from biomass by activation with CO2+N2 with an activator/carbon weight ratio of none at an activation temperature of 773 K, and has a BET surface area of 810.85 m2/g and a pore volume of 0.34 cm3/g;an activated carbon at 323 K and 1.35 bar, which has been synthetized from biomass by activation with CO2+N2 with an activator/carbon weight ratio of none at an activation temperature of 773 K
Peanut shell;KOH;1;1246;273;1;5.1;1;3;8;1;an activated carbon at 273 K and 1.0 bar, which has been synthetized from Peanut shell as precursor, activated with KOH with an activator/carbon weight ratio of 1 at an activation temperature of 1246 K, and has a BET surface area of 956.0 m2/g and a pore volume of 0.43 cm3/g;an activated carbon at 273 K and 1.0 bar, which has a BET surface area of 956.0 m2/g and a pore volume of 0.43 cm3/g;an activated carbon at 273 K and 1.0 bar, which has been synthetized from Peanut shell as precursor, activated with KOH with an activator/carbon weight ratio of 1 at an activation temperature of 1246 K;an activated carbon at 273 K and 1.0 bar, which has been synthetized from biomass by activation with KOH with an activator/carbon weight ratio of 1 at an activation temperature of 1246 K, and has a BET surface area of 956.0 m2/g and a pore volume of 0.43 cm3/g;an activated carbon at 273 K and 1.0 bar, which has been synthetized from biomass by activation with KOH with an activator/carbon weight ratio of 1 at an activation temperature of 1246 K
Peanut shell;KOH;1;1246;273;0.9;5.05;1;3;8;1;an activated carbon at 273 K and 0.9 bar, which has been synthetized from Peanut shell as precursor, activated with KOH with an activator/carbon weight ratio of 1 at an activation temperature of 1246 K, and has a BET surface area of 956.0 m2/g and a pore volume of 0.43 cm3/g;an activated carbon at 273 K and 0.9 bar, which has a BET surface area of 956.0 m2/g and a pore volume of 0.43 cm3/g;an activated carbon at 273 K and 0.9 bar, which has been synthetized from Peanut shell as precursor, activated with KOH with an activator/carbon weight ratio of 1 at an activation temperature of 1246 K;an activated carbon at 273 K and 0.9 bar, which has been synthetized from biomass by activation with KOH with an activator/carbon weight ratio of 1 at an activation temperature of 1246 K, and has a BET surface area of 956.0 m2/g and a pore volume of 0.43 cm3/g;an activated carbon at 273 K and 0.9 bar, which has been synthetized from biomass by activation with KOH with an activator/carbon weight ratio of 1 at an activation temperature of 1246 K
Peanut shell;KOH;1;1246;273;0.8;5;1;3;8;1;an activated carbon at 273 K and 0.8 bar, which has been synthetized from Peanut shell as precursor, activated with KOH with an activator/carbon weight ratio of 1 at an activation temperature of 1246 K, and has a BET surface area of 956.0 m2/g and a pore volume of 0.43 cm3/g;an activated carbon at 273 K and 0.8 bar, which has a BET surface area of 956.0 m2/g and a pore volume of 0.43 cm3/g;an activated carbon at 273 K and 0.8 bar, which has been synthetized from Peanut shell as precursor, activated with KOH with an activator/carbon weight ratio of 1 at an activation temperature of 1246 K;an activated carbon at 273 K and 0.8 bar, which has been synthetized from biomass by activation with KOH with an activator/carbon weight ratio of 1 at an activation temperature of 1246 K, and has a BET surface area of 956.0 m2/g and a pore volume of 0.43 cm3/g;an activated carbon at 273 K and 0.8 bar, which has been synthetized from biomass by activation with KOH with an activator/carbon weight ratio of 1 at an activation temperature of 1246 K
Peanut shell;KOH;1;1246;273;0.6;4.55;1;3;8;1;an activated carbon at 273 K and 0.6 bar, which has been synthetized from Peanut shell as precursor, activated with KOH with an activator/carbon weight ratio of 1 at an activation temperature of 1246 K, and has a BET surface area of 956.0 m2/g and a pore volume of 0.43 cm3/g;an activated carbon at 273 K and 0.6 bar, which has a BET surface area of 956.0 m2/g and a pore volume of 0.43 cm3/g;an activated carbon at 273 K and 0.6 bar, which has been synthetized from Peanut shell as precursor, activated with KOH with an activator/carbon weight ratio of 1 at an activation temperature of 1246 K;an activated carbon at 273 K and 0.6 bar, which has been synthetized from biomass by activation with KOH with an activator/carbon weight ratio of 1 at an activation temperature of 1246 K, and has a BET surface area of 956.0 m2/g and a pore volume of 0.43 cm3/g;an activated carbon at 273 K and 0.6 bar, which has been synthetized from biomass by activation with KOH with an activator/carbon weight ratio of 1 at an activation temperature of 1246 K
Peanut shell;KOH;1;1246;298;1;4;1;2;7;1;an activated carbon at 298 K and 1.0 bar, which has been synthetized from Peanut shell as precursor, activated with KOH with an activator/carbon weight ratio of 1 at an activation temperature of 1246 K, and has a BET surface area of 956.0 m2/g and a pore volume of 0.43 cm3/g;an activated carbon at 298 K and 1.0 bar, which has a BET surface area of 956.0 m2/g and a pore volume of 0.43 cm3/g;an activated carbon at 298 K and 1.0 bar, which has been synthetized from Peanut shell as precursor, activated with KOH with an activator/carbon weight ratio of 1 at an activation temperature of 1246 K;an activated carbon at 298 K and 1.0 bar, which has been synthetized from biomass by activation with KOH with an activator/carbon weight ratio of 1 at an activation temperature of 1246 K, and has a BET surface area of 956.0 m2/g and a pore volume of 0.43 cm3/g;an activated carbon at 298 K and 1.0 bar, which has been synthetized from biomass by activation with KOH with an activator/carbon weight ratio of 1 at an activation temperature of 1246 K
Peanut shell;KOH;1;1246;298;0.9;3.8;1;2;6;0;an activated carbon at 298 K and 0.9 bar, which has been synthetized from Peanut shell as precursor, activated with KOH with an activator/carbon weight ratio of 1 at an activation temperature of 1246 K, and has a BET surface area of 956.0 m2/g and a pore volume of 0.43 cm3/g;an activated carbon at 298 K and 0.9 bar, which has a BET surface area of 956.0 m2/g and a pore volume of 0.43 cm3/g;an activated carbon at 298 K and 0.9 bar, which has been synthetized from Peanut shell as precursor, activated with KOH with an activator/carbon weight ratio of 1 at an activation temperature of 1246 K;an activated carbon at 298 K and 0.9 bar, which has been synthetized from biomass by activation with KOH with an activator/carbon weight ratio of 1 at an activation temperature of 1246 K, and has a BET surface area of 956.0 m2/g and a pore volume of 0.43 cm3/g;an activated carbon at 298 K and 0.9 bar, which has been synthetized from biomass by activation with KOH with an activator/carbon weight ratio of 1 at an activation temperature of 1246 K
Peanut shell;KOH;1;1246;273;0.4;3.6;1;2;6;0;an activated carbon at 273 K and 0.4 bar, which has been synthetized from Peanut shell as precursor, activated with KOH with an activator/carbon weight ratio of 1 at an activation temperature of 1246 K, and has a BET surface area of 956.0 m2/g and a pore volume of 0.43 cm3/g;an activated carbon at 273 K and 0.4 bar, which has a BET surface area of 956.0 m2/g and a pore volume of 0.43 cm3/g;an activated carbon at 273 K and 0.4 bar, which has been synthetized from Peanut shell as precursor, activated with KOH with an activator/carbon weight ratio of 1 at an activation temperature of 1246 K;an activated carbon at 273 K and 0.4 bar, which has been synthetized from biomass by activation with KOH with an activator/carbon weight ratio of 1 at an activation temperature of 1246 K, and has a BET surface area of 956.0 m2/g and a pore volume of 0.43 cm3/g;an activated carbon at 273 K and 0.4 bar, which has been synthetized from biomass by activation with KOH with an activator/carbon weight ratio of 1 at an activation temperature of 1246 K
Peanut shell;KOH;1;1246;298;0.8;3.6;1;2;6;0;an activated carbon at 298 K and 0.8 bar, which has been synthetized from Peanut shell as precursor, activated with KOH with an activator/carbon weight ratio of 1 at an activation temperature of 1246 K, and has a BET surface area of 956.0 m2/g and a pore volume of 0.43 cm3/g;an activated carbon at 298 K and 0.8 bar, which has a BET surface area of 956.0 m2/g and a pore volume of 0.43 cm3/g;an activated carbon at 298 K and 0.8 bar, which has been synthetized from Peanut shell as precursor, activated with KOH with an activator/carbon weight ratio of 1 at an activation temperature of 1246 K;an activated carbon at 298 K and 0.8 bar, which has been synthetized from biomass by activation with KOH with an activator/carbon weight ratio of 1 at an activation temperature of 1246 K, and has a BET surface area of 956.0 m2/g and a pore volume of 0.43 cm3/g;an activated carbon at 298 K and 0.8 bar, which has been synthetized from biomass by activation with KOH with an activator/carbon weight ratio of 1 at an activation temperature of 1246 K
Peanut shell;KOH;1;1246;298;0.6;3.1;1;2;5;0;an activated carbon at 298 K and 0.6 bar, which has been synthetized from Peanut shell as precursor, activated with KOH with an activator/carbon weight ratio of 1 at an activation temperature of 1246 K, and has a BET surface area of 956.0 m2/g and a pore volume of 0.43 cm3/g;an activated carbon at 298 K and 0.6 bar, which has a BET surface area of 956.0 m2/g and a pore volume of 0.43 cm3/g;an activated carbon at 298 K and 0.6 bar, which has been synthetized from Peanut shell as precursor, activated with KOH with an activator/carbon weight ratio of 1 at an activation temperature of 1246 K;an activated carbon at 298 K and 0.6 bar, which has been synthetized from biomass by activation with KOH with an activator/carbon weight ratio of 1 at an activation temperature of 1246 K, and has a BET surface area of 956.0 m2/g and a pore volume of 0.43 cm3/g;an activated carbon at 298 K and 0.6 bar, which has been synthetized from biomass by activation with KOH with an activator/carbon weight ratio of 1 at an activation temperature of 1246 K
Peanut shell;KOH;1;1246;273;0.2;2.95;1;2;5;0;an activated carbon at 273 K and 0.2 bar, which has been synthetized from Peanut shell as precursor, activated with KOH with an activator/carbon weight ratio of 1 at an activation temperature of 1246 K, and has a BET surface area of 956.0 m2/g and a pore volume of 0.43 cm3/g;an activated carbon at 273 K and 0.2 bar, which has a BET surface area of 956.0 m2/g and a pore volume of 0.43 cm3/g;an activated carbon at 273 K and 0.2 bar, which has been synthetized from Peanut shell as precursor, activated with KOH with an activator/carbon weight ratio of 1 at an activation temperature of 1246 K;an activated carbon at 273 K and 0.2 bar, which has been synthetized from biomass by activation with KOH with an activator/carbon weight ratio of 1 at an activation temperature of 1246 K, and has a BET surface area of 956.0 m2/g and a pore volume of 0.43 cm3/g;an activated carbon at 273 K and 0.2 bar, which has been synthetized from biomass by activation with KOH with an activator/carbon weight ratio of 1 at an activation temperature of 1246 K
Peanut shell;KOH;1;1246;298;0.4;2.4;0;1;4;0;an activated carbon at 298 K and 0.4 bar, which has been synthetized from Peanut shell as precursor, activated with KOH with an activator/carbon weight ratio of 1 at an activation temperature of 1246 K, and has a BET surface area of 956.0 m2/g and a pore volume of 0.43 cm3/g;an activated carbon at 298 K and 0.4 bar, which has a BET surface area of 956.0 m2/g and a pore volume of 0.43 cm3/g;an activated carbon at 298 K and 0.4 bar, which has been synthetized from Peanut shell as precursor, activated with KOH with an activator/carbon weight ratio of 1 at an activation temperature of 1246 K;an activated carbon at 298 K and 0.4 bar, which has been synthetized from biomass by activation with KOH with an activator/carbon weight ratio of 1 at an activation temperature of 1246 K, and has a BET surface area of 956.0 m2/g and a pore volume of 0.43 cm3/g;an activated carbon at 298 K and 0.4 bar, which has been synthetized from biomass by activation with KOH with an activator/carbon weight ratio of 1 at an activation temperature of 1246 K
Peanut shell;KOH;1;1246;298;0.2;1.75;0;1;3;0;an activated carbon at 298 K and 0.2 bar, which has been synthetized from Peanut shell as precursor, activated with KOH with an activator/carbon weight ratio of 1 at an activation temperature of 1246 K, and has a BET surface area of 956.0 m2/g and a pore volume of 0.43 cm3/g;an activated carbon at 298 K and 0.2 bar, which has a BET surface area of 956.0 m2/g and a pore volume of 0.43 cm3/g;an activated carbon at 298 K and 0.2 bar, which has been synthetized from Peanut shell as precursor, activated with KOH with an activator/carbon weight ratio of 1 at an activation temperature of 1246 K;an activated carbon at 298 K and 0.2 bar, which has been synthetized from biomass by activation with KOH with an activator/carbon weight ratio of 1 at an activation temperature of 1246 K, and has a BET surface area of 956.0 m2/g and a pore volume of 0.43 cm3/g;an activated carbon at 298 K and 0.2 bar, which has been synthetized from biomass by activation with KOH with an activator/carbon weight ratio of 1 at an activation temperature of 1246 K
Sunflower seed shell;KOH;1.25;1246;273;1;7;1;3;9;1;an activated carbon at 273 K and 1.0 bar, which has been synthetized from Sunflower seed shell as precursor, activated with KOH with an activator/carbon weight ratio of 1.25 at an activation temperature of 1246 K, and has a BET surface area of 1790.0 m2/g and a pore volume of 0.77 cm3/g;an activated carbon at 273 K and 1.0 bar, which has a BET surface area of 1790.0 m2/g and a pore volume of 0.77 cm3/g;an activated carbon at 273 K and 1.0 bar, which has been synthetized from Sunflower seed shell as precursor, activated with KOH with an activator/carbon weight ratio of 1.25 at an activation temperature of 1246 K;an activated carbon at 273 K and 1.0 bar, which has been synthetized from biomass by activation with KOH with an activator/carbon weight ratio of 1.25 at an activation temperature of 1246 K, and has a BET surface area of 1790.0 m2/g and a pore volume of 0.77 cm3/g;an activated carbon at 273 K and 1.0 bar, which has been synthetized from biomass by activation with KOH with an activator/carbon weight ratio of 1.25 at an activation temperature of 1246 K
Sunflower seed shell;KOH;1.25;1246;273;0.9;6.6;1;3;9;1;an activated carbon at 273 K and 0.9 bar, which has been synthetized from Sunflower seed shell as precursor, activated with KOH with an activator/carbon weight ratio of 1.25 at an activation temperature of 1246 K, and has a BET surface area of 1790.0 m2/g and a pore volume of 0.77 cm3/g;an activated carbon at 273 K and 0.9 bar, which has a BET surface area of 1790.0 m2/g and a pore volume of 0.77 cm3/g;an activated carbon at 273 K and 0.9 bar, which has been synthetized from Sunflower seed shell as precursor, activated with KOH with an activator/carbon weight ratio of 1.25 at an activation temperature of 1246 K;an activated carbon at 273 K and 0.9 bar, which has been synthetized from biomass by activation with KOH with an activator/carbon weight ratio of 1.25 at an activation temperature of 1246 K, and has a BET surface area of 1790.0 m2/g and a pore volume of 0.77 cm3/g;an activated carbon at 273 K and 0.9 bar, which has been synthetized from biomass by activation with KOH with an activator/carbon weight ratio of 1.25 at an activation temperature of 1246 K
Sunflower seed shell;KOH;1.25;1246;273;0.8;6.5;1;3;9;1;an activated carbon at 273 K and 0.8 bar, which has been synthetized from Sunflower seed shell as precursor, activated with KOH with an activator/carbon weight ratio of 1.25 at an activation temperature of 1246 K, and has a BET surface area of 1790.0 m2/g and a pore volume of 0.77 cm3/g;an activated carbon at 273 K and 0.8 bar, which has a BET surface area of 1790.0 m2/g and a pore volume of 0.77 cm3/g;an activated carbon at 273 K and 0.8 bar, which has been synthetized from Sunflower seed shell as precursor, activated with KOH with an activator/carbon weight ratio of 1.25 at an activation temperature of 1246 K;an activated carbon at 273 K and 0.8 bar, which has been synthetized from biomass by activation with KOH with an activator/carbon weight ratio of 1.25 at an activation temperature of 1246 K, and has a BET surface area of 1790.0 m2/g and a pore volume of 0.77 cm3/g;an activated carbon at 273 K and 0.8 bar, which has been synthetized from biomass by activation with KOH with an activator/carbon weight ratio of 1.25 at an activation temperature of 1246 K
Sunflower seed shell;KOH;1.25;1246;273;0.6;5.55;1;3;9;1;an activated carbon at 273 K and 0.6 bar, which has been synthetized from Sunflower seed shell as precursor, activated with KOH with an activator/carbon weight ratio of 1.25 at an activation temperature of 1246 K, and has a BET surface area of 1790.0 m2/g and a pore volume of 0.77 cm3/g;an activated carbon at 273 K and 0.6 bar, which has a BET surface area of 1790.0 m2/g and a pore volume of 0.77 cm3/g;an activated carbon at 273 K and 0.6 bar, which has been synthetized from Sunflower seed shell as precursor, activated with KOH with an activator/carbon weight ratio of 1.25 at an activation temperature of 1246 K;an activated carbon at 273 K and 0.6 bar, which has been synthetized from biomass by activation with KOH with an activator/carbon weight ratio of 1.25 at an activation temperature of 1246 K, and has a BET surface area of 1790.0 m2/g and a pore volume of 0.77 cm3/g;an activated carbon at 273 K and 0.6 bar, which has been synthetized from biomass by activation with KOH with an activator/carbon weight ratio of 1.25 at an activation temperature of 1246 K
Sunflower seed shell;KOH;1.25;1246;273;0.4;4.5;1;3;8;1;an activated carbon at 273 K and 0.4 bar, which has been synthetized from Sunflower seed shell as precursor, activated with KOH with an activator/carbon weight ratio of 1.25 at an activation temperature of 1246 K, and has a BET surface area of 1790.0 m2/g and a pore volume of 0.77 cm3/g;an activated carbon at 273 K and 0.4 bar, which has a BET surface area of 1790.0 m2/g and a pore volume of 0.77 cm3/g;an activated carbon at 273 K and 0.4 bar, which has been synthetized from Sunflower seed shell as precursor, activated with KOH with an activator/carbon weight ratio of 1.25 at an activation temperature of 1246 K;an activated carbon at 273 K and 0.4 bar, which has been synthetized from biomass by activation with KOH with an activator/carbon weight ratio of 1.25 at an activation temperature of 1246 K, and has a BET surface area of 1790.0 m2/g and a pore volume of 0.77 cm3/g;an activated carbon at 273 K and 0.4 bar, which has been synthetized from biomass by activation with KOH with an activator/carbon weight ratio of 1.25 at an activation temperature of 1246 K
Sunflower seed shell;KOH;1.25;1246;298;1;4.5;1;3;8;1;an activated carbon at 298 K and 1.0 bar, which has been synthetized from Sunflower seed shell as precursor, activated with KOH with an activator/carbon weight ratio of 1.25 at an activation temperature of 1246 K, and has a BET surface area of 1790.0 m2/g and a pore volume of 0.77 cm3/g;an activated carbon at 298 K and 1.0 bar, which has a BET surface area of 1790.0 m2/g and a pore volume of 0.77 cm3/g;an activated carbon at 298 K and 1.0 bar, which has been synthetized from Sunflower seed shell as precursor, activated with KOH with an activator/carbon weight ratio of 1.25 at an activation temperature of 1246 K;an activated carbon at 298 K and 1.0 bar, which has been synthetized from biomass by activation with KOH with an activator/carbon weight ratio of 1.25 at an activation temperature of 1246 K, and has a BET surface area of 1790.0 m2/g and a pore volume of 0.77 cm3/g;an activated carbon at 298 K and 1.0 bar, which has been synthetized from biomass by activation with KOH with an activator/carbon weight ratio of 1.25 at an activation temperature of 1246 K
Sunflower seed shell;KOH;1.25;1246;298;0.9;4.2;1;3;7;1;an activated carbon at 298 K and 0.9 bar, which has been synthetized from Sunflower seed shell as precursor, activated with KOH with an activator/carbon weight ratio of 1.25 at an activation temperature of 1246 K, and has a BET surface area of 1790.0 m2/g and a pore volume of 0.77 cm3/g;an activated carbon at 298 K and 0.9 bar, which has a BET surface area of 1790.0 m2/g and a pore volume of 0.77 cm3/g;an activated carbon at 298 K and 0.9 bar, which has been synthetized from Sunflower seed shell as precursor, activated with KOH with an activator/carbon weight ratio of 1.25 at an activation temperature of 1246 K;an activated carbon at 298 K and 0.9 bar, which has been synthetized from biomass by activation with KOH with an activator/carbon weight ratio of 1.25 at an activation temperature of 1246 K, and has a BET surface area of 1790.0 m2/g and a pore volume of 0.77 cm3/g;an activated carbon at 298 K and 0.9 bar, which has been synthetized from biomass by activation with KOH with an activator/carbon weight ratio of 1.25 at an activation temperature of 1246 K
Sunflower seed shell;KOH;1.25;1246;298;0.8;4.05;1;2;7;1;an activated carbon at 298 K and 0.8 bar, which has been synthetized from Sunflower seed shell as precursor, activated with KOH with an activator/carbon weight ratio of 1.25 at an activation temperature of 1246 K, and has a BET surface area of 1790.0 m2/g and a pore volume of 0.77 cm3/g;an activated carbon at 298 K and 0.8 bar, which has a BET surface area of 1790.0 m2/g and a pore volume of 0.77 cm3/g;an activated carbon at 298 K and 0.8 bar, which has been synthetized from Sunflower seed shell as precursor, activated with KOH with an activator/carbon weight ratio of 1.25 at an activation temperature of 1246 K;an activated carbon at 298 K and 0.8 bar, which has been synthetized from biomass by activation with KOH with an activator/carbon weight ratio of 1.25 at an activation temperature of 1246 K, and has a BET surface area of 1790.0 m2/g and a pore volume of 0.77 cm3/g;an activated carbon at 298 K and 0.8 bar, which has been synthetized from biomass by activation with KOH with an activator/carbon weight ratio of 1.25 at an activation temperature of 1246 K
Sunflower seed shell;KOH;1.25;1246;298;0.6;3.4;1;2;6;0;an activated carbon at 298 K and 0.6 bar, which has been synthetized from Sunflower seed shell as precursor, activated with KOH with an activator/carbon weight ratio of 1.25 at an activation temperature of 1246 K, and has a BET surface area of 1790.0 m2/g and a pore volume of 0.77 cm3/g;an activated carbon at 298 K and 0.6 bar, which has a BET surface area of 1790.0 m2/g and a pore volume of 0.77 cm3/g;an activated carbon at 298 K and 0.6 bar, which has been synthetized from Sunflower seed shell as precursor, activated with KOH with an activator/carbon weight ratio of 1.25 at an activation temperature of 1246 K;an activated carbon at 298 K and 0.6 bar, which has been synthetized from biomass by activation with KOH with an activator/carbon weight ratio of 1.25 at an activation temperature of 1246 K, and has a BET surface area of 1790.0 m2/g and a pore volume of 0.77 cm3/g;an activated carbon at 298 K and 0.6 bar, which has been synthetized from biomass by activation with KOH with an activator/carbon weight ratio of 1.25 at an activation temperature of 1246 K
Sunflower seed shell;KOH;1.25;1246;273;0.2;3.1;1;2;5;0;an activated carbon at 273 K and 0.2 bar, which has been synthetized from Sunflower seed shell as precursor, activated with KOH with an activator/carbon weight ratio of 1.25 at an activation temperature of 1246 K, and has a BET surface area of 1790.0 m2/g and a pore volume of 0.77 cm3/g;an activated carbon at 273 K and 0.2 bar, which has a BET surface area of 1790.0 m2/g and a pore volume of 0.77 cm3/g;an activated carbon at 273 K and 0.2 bar, which has been synthetized from Sunflower seed shell as precursor, activated with KOH with an activator/carbon weight ratio of 1.25 at an activation temperature of 1246 K;an activated carbon at 273 K and 0.2 bar, which has been synthetized from biomass by activation with KOH with an activator/carbon weight ratio of 1.25 at an activation temperature of 1246 K, and has a BET surface area of 1790.0 m2/g and a pore volume of 0.77 cm3/g;an activated carbon at 273 K and 0.2 bar, which has been synthetized from biomass by activation with KOH with an activator/carbon weight ratio of 1.25 at an activation temperature of 1246 K
Sunflower seed shell;KOH;1.25;1246;298;0.4;2.7;0;1;4;0;an activated carbon at 298 K and 0.4 bar, which has been synthetized from Sunflower seed shell as precursor, activated with KOH with an activator/carbon weight ratio of 1.25 at an activation temperature of 1246 K, and has a BET surface area of 1790.0 m2/g and a pore volume of 0.77 cm3/g;an activated carbon at 298 K and 0.4 bar, which has a BET surface area of 1790.0 m2/g and a pore volume of 0.77 cm3/g;an activated carbon at 298 K and 0.4 bar, which has been synthetized from Sunflower seed shell as precursor, activated with KOH with an activator/carbon weight ratio of 1.25 at an activation temperature of 1246 K;an activated carbon at 298 K and 0.4 bar, which has been synthetized from biomass by activation with KOH with an activator/carbon weight ratio of 1.25 at an activation temperature of 1246 K, and has a BET surface area of 1790.0 m2/g and a pore volume of 0.77 cm3/g;an activated carbon at 298 K and 0.4 bar, which has been synthetized from biomass by activation with KOH with an activator/carbon weight ratio of 1.25 at an activation temperature of 1246 K
Sunflower seed shell;KOH;1.25;1246;298;0.2;1.7;0;1;2;0;an activated carbon at 298 K and 0.2 bar, which has been synthetized from Sunflower seed shell as precursor, activated with KOH with an activator/carbon weight ratio of 1.25 at an activation temperature of 1246 K, and has a BET surface area of 1790.0 m2/g and a pore volume of 0.77 cm3/g;an activated carbon at 298 K and 0.2 bar, which has a BET surface area of 1790.0 m2/g and a pore volume of 0.77 cm3/g;an activated carbon at 298 K and 0.2 bar, which has been synthetized from Sunflower seed shell as precursor, activated with KOH with an activator/carbon weight ratio of 1.25 at an activation temperature of 1246 K;an activated carbon at 298 K and 0.2 bar, which has been synthetized from biomass by activation with KOH with an activator/carbon weight ratio of 1.25 at an activation temperature of 1246 K, and has a BET surface area of 1790.0 m2/g and a pore volume of 0.77 cm3/g;an activated carbon at 298 K and 0.2 bar, which has been synthetized from biomass by activation with KOH with an activator/carbon weight ratio of 1.25 at an activation temperature of 1246 K
Catkin;ZnCl2;4;1073;273;1;6.1;1;3;9;1;an activated carbon at 273 K and 1.0 bar, which has been synthetized from Catkin as precursor, activated with ZnCl2 with an activator/carbon weight ratio of 4 at an activation temperature of 1073 K, and has a BET surface area of 1455.1 m2/g and a pore volume of 0.68 cm3/g;an activated carbon at 273 K and 1.0 bar, which has a BET surface area of 1455.1 m2/g and a pore volume of 0.68 cm3/g;an activated carbon at 273 K and 1.0 bar, which has been synthetized from Catkin as precursor, activated with ZnCl2 with an activator/carbon weight ratio of 4 at an activation temperature of 1073 K;an activated carbon at 273 K and 1.0 bar, which has been synthetized from biomass by activation with ZnCl2 with an activator/carbon weight ratio of 4 at an activation temperature of 1073 K, and has a BET surface area of 1455.1 m2/g and a pore volume of 0.68 cm3/g;an activated carbon at 273 K and 1.0 bar, which has been synthetized from biomass by activation with ZnCl2 with an activator/carbon weight ratio of 4 at an activation temperature of 1073 K
Catkin;ZnCl2;4;1073;273;0.9;5.9;1;3;9;1;an activated carbon at 273 K and 0.9 bar, which has been synthetized from Catkin as precursor, activated with ZnCl2 with an activator/carbon weight ratio of 4 at an activation temperature of 1073 K, and has a BET surface area of 1455.1 m2/g and a pore volume of 0.68 cm3/g;an activated carbon at 273 K and 0.9 bar, which has a BET surface area of 1455.1 m2/g and a pore volume of 0.68 cm3/g;an activated carbon at 273 K and 0.9 bar, which has been synthetized from Catkin as precursor, activated with ZnCl2 with an activator/carbon weight ratio of 4 at an activation temperature of 1073 K;an activated carbon at 273 K and 0.9 bar, which has been synthetized from biomass by activation with ZnCl2 with an activator/carbon weight ratio of 4 at an activation temperature of 1073 K, and has a BET surface area of 1455.1 m2/g and a pore volume of 0.68 cm3/g;an activated carbon at 273 K and 0.9 bar, which has been synthetized from biomass by activation with ZnCl2 with an activator/carbon weight ratio of 4 at an activation temperature of 1073 K
Catkin;ZnCl2;4;1073;273;0.8;5.2;1;3;8;1;an activated carbon at 273 K and 0.8 bar, which has been synthetized from Catkin as precursor, activated with ZnCl2 with an activator/carbon weight ratio of 4 at an activation temperature of 1073 K, and has a BET surface area of 1455.1 m2/g and a pore volume of 0.68 cm3/g;an activated carbon at 273 K and 0.8 bar, which has a BET surface area of 1455.1 m2/g and a pore volume of 0.68 cm3/g;an activated carbon at 273 K and 0.8 bar, which has been synthetized from Catkin as precursor, activated with ZnCl2 with an activator/carbon weight ratio of 4 at an activation temperature of 1073 K;an activated carbon at 273 K and 0.8 bar, which has been synthetized from biomass by activation with ZnCl2 with an activator/carbon weight ratio of 4 at an activation temperature of 1073 K, and has a BET surface area of 1455.1 m2/g and a pore volume of 0.68 cm3/g;an activated carbon at 273 K and 0.8 bar, which has been synthetized from biomass by activation with ZnCl2 with an activator/carbon weight ratio of 4 at an activation temperature of 1073 K
