Repository: JorenBE/GPT-Challenge

# GPT-Challenge

| Dataset | Expert(s) | Affiliation | Data |
| -------- | -------- | -------- |-------- |
| Polymer Adhesion Energy | Jiale Shi, Jonathan Whitmer | University Of Notre Dame |[Download](experiments/01_materials/polymers_AdE/DatasetExplore/train_polymers.csv?raw=true)|
| Monomer Properties | <p>KJ. Schmidt,  Ben Blaiszik</p><p>Ian T. Foster</p>| <p>University of Chicago</p><p>Argonne National Laboratory</p> | [Download](experiments/01_materials/monomers/DatasetExplore/train_monomers.csv?raw=true) |
| Gas Uptake of MOFs | Hilal Daglar, Seda Keskin | Koç University | [Download](experiments/01_materials/GasUptake_MOFs/DatasetExplore/Helium.csv?raw=true) |

File: experiments/03_Systems_and_Applications/CO2ads_biomassAdsorbents/CO2adsorption_dataset.csv (part 10 of 12)
Precursor;Activator;Activator_carbon_ratio;Activation T (K);T adsorption (K);P adsorption (bar);CO2 ads (mmol/g);CO2ads_2bins_5050;CO2ads_4bins;CO2ads_10bins;CO2ads_7228;adsorption_all_inputs;adsorption_only_BETpore;adsorption_wo_BETpore;adsorption_all_inputs_woNAME;adsorption_wo_BETporeNAME
Catkin;ZnCl2;4;1073;273;0.7;4.9;1;3;8;1;an activated carbon at 273 K and 0.7 bar, which has been synthetized from Catkin as precursor, activated with ZnCl2 with an activator/carbon weight ratio of 4 at an activation temperature of 1073 K, and has a BET surface area of 1455.1 m2/g and a pore volume of 0.68 cm3/g;an activated carbon at 273 K and 0.7 bar, which has a BET surface area of 1455.1 m2/g and a pore volume of 0.68 cm3/g;an activated carbon at 273 K and 0.7 bar, which has been synthetized from Catkin as precursor, activated with ZnCl2 with an activator/carbon weight ratio of 4 at an activation temperature of 1073 K;an activated carbon at 273 K and 0.7 bar, which has been synthetized from biomass by activation with ZnCl2 with an activator/carbon weight ratio of 4 at an activation temperature of 1073 K, and has a BET surface area of 1455.1 m2/g and a pore volume of 0.68 cm3/g;an activated carbon at 273 K and 0.7 bar, which has been synthetized from biomass by activation with ZnCl2 with an activator/carbon weight ratio of 4 at an activation temperature of 1073 K
Catkin;ZnCl2;4;1073;273;0.6;4.5;1;3;8;1;an activated carbon at 273 K and 0.6 bar, which has been synthetized from Catkin as precursor, activated with ZnCl2 with an activator/carbon weight ratio of 4 at an activation temperature of 1073 K, and has a BET surface area of 1455.1 m2/g and a pore volume of 0.68 cm3/g;an activated carbon at 273 K and 0.6 bar, which has a BET surface area of 1455.1 m2/g and a pore volume of 0.68 cm3/g;an activated carbon at 273 K and 0.6 bar, which has been synthetized from Catkin as precursor, activated with ZnCl2 with an activator/carbon weight ratio of 4 at an activation temperature of 1073 K;an activated carbon at 273 K and 0.6 bar, which has been synthetized from biomass by activation with ZnCl2 with an activator/carbon weight ratio of 4 at an activation temperature of 1073 K, and has a BET surface area of 1455.1 m2/g and a pore volume of 0.68 cm3/g;an activated carbon at 273 K and 0.6 bar, which has been synthetized from biomass by activation with ZnCl2 with an activator/carbon weight ratio of 4 at an activation temperature of 1073 K
Catkin;ZnCl2;4;1073;273;0.5;4;1;2;7;1;an activated carbon at 273 K and 0.5 bar, which has been synthetized from Catkin as precursor, activated with ZnCl2 with an activator/carbon weight ratio of 4 at an activation temperature of 1073 K, and has a BET surface area of 1455.1 m2/g and a pore volume of 0.68 cm3/g;an activated carbon at 273 K and 0.5 bar, which has a BET surface area of 1455.1 m2/g and a pore volume of 0.68 cm3/g;an activated carbon at 273 K and 0.5 bar, which has been synthetized from Catkin as precursor, activated with ZnCl2 with an activator/carbon weight ratio of 4 at an activation temperature of 1073 K;an activated carbon at 273 K and 0.5 bar, which has been synthetized from biomass by activation with ZnCl2 with an activator/carbon weight ratio of 4 at an activation temperature of 1073 K, and has a BET surface area of 1455.1 m2/g and a pore volume of 0.68 cm3/g;an activated carbon at 273 K and 0.5 bar, which has been synthetized from biomass by activation with ZnCl2 with an activator/carbon weight ratio of 4 at an activation temperature of 1073 K
Catkin;ZnCl2;4;1073;273;0.4;3.5;1;2;6;0;an activated carbon at 273 K and 0.4 bar, which has been synthetized from Catkin as precursor, activated with ZnCl2 with an activator/carbon weight ratio of 4 at an activation temperature of 1073 K, and has a BET surface area of 1455.1 m2/g and a pore volume of 0.68 cm3/g;an activated carbon at 273 K and 0.4 bar, which has a BET surface area of 1455.1 m2/g and a pore volume of 0.68 cm3/g;an activated carbon at 273 K and 0.4 bar, which has been synthetized from Catkin as precursor, activated with ZnCl2 with an activator/carbon weight ratio of 4 at an activation temperature of 1073 K;an activated carbon at 273 K and 0.4 bar, which has been synthetized from biomass by activation with ZnCl2 with an activator/carbon weight ratio of 4 at an activation temperature of 1073 K, and has a BET surface area of 1455.1 m2/g and a pore volume of 0.68 cm3/g;an activated carbon at 273 K and 0.4 bar, which has been synthetized from biomass by activation with ZnCl2 with an activator/carbon weight ratio of 4 at an activation temperature of 1073 K
Catkin;ZnCl2;4;1073;273;0.3;2.9;1;2;5;0;an activated carbon at 273 K and 0.3 bar, which has been synthetized from Catkin as precursor, activated with ZnCl2 with an activator/carbon weight ratio of 4 at an activation temperature of 1073 K, and has a BET surface area of 1455.1 m2/g and a pore volume of 0.68 cm3/g;an activated carbon at 273 K and 0.3 bar, which has a BET surface area of 1455.1 m2/g and a pore volume of 0.68 cm3/g;an activated carbon at 273 K and 0.3 bar, which has been synthetized from Catkin as precursor, activated with ZnCl2 with an activator/carbon weight ratio of 4 at an activation temperature of 1073 K;an activated carbon at 273 K and 0.3 bar, which has been synthetized from biomass by activation with ZnCl2 with an activator/carbon weight ratio of 4 at an activation temperature of 1073 K, and has a BET surface area of 1455.1 m2/g and a pore volume of 0.68 cm3/g;an activated carbon at 273 K and 0.3 bar, which has been synthetized from biomass by activation with ZnCl2 with an activator/carbon weight ratio of 4 at an activation temperature of 1073 K
Catkin;ZnCl2;4;1073;273;0.2;2.1;0;1;3;0;an activated carbon at 273 K and 0.2 bar, which has been synthetized from Catkin as precursor, activated with ZnCl2 with an activator/carbon weight ratio of 4 at an activation temperature of 1073 K, and has a BET surface area of 1455.1 m2/g and a pore volume of 0.68 cm3/g;an activated carbon at 273 K and 0.2 bar, which has a BET surface area of 1455.1 m2/g and a pore volume of 0.68 cm3/g;an activated carbon at 273 K and 0.2 bar, which has been synthetized from Catkin as precursor, activated with ZnCl2 with an activator/carbon weight ratio of 4 at an activation temperature of 1073 K;an activated carbon at 273 K and 0.2 bar, which has been synthetized from biomass by activation with ZnCl2 with an activator/carbon weight ratio of 4 at an activation temperature of 1073 K, and has a BET surface area of 1455.1 m2/g and a pore volume of 0.68 cm3/g;an activated carbon at 273 K and 0.2 bar, which has been synthetized from biomass by activation with ZnCl2 with an activator/carbon weight ratio of 4 at an activation temperature of 1073 K
Catkin;ZnCl2;4;1073;273;0.1;1.1;0;0;1;0;an activated carbon at 273 K and 0.1 bar, which has been synthetized from Catkin as precursor, activated with ZnCl2 with an activator/carbon weight ratio of 4 at an activation temperature of 1073 K, and has a BET surface area of 1455.1 m2/g and a pore volume of 0.68 cm3/g;an activated carbon at 273 K and 0.1 bar, which has a BET surface area of 1455.1 m2/g and a pore volume of 0.68 cm3/g;an activated carbon at 273 K and 0.1 bar, which has been synthetized from Catkin as precursor, activated with ZnCl2 with an activator/carbon weight ratio of 4 at an activation temperature of 1073 K;an activated carbon at 273 K and 0.1 bar, which has been synthetized from biomass by activation with ZnCl2 with an activator/carbon weight ratio of 4 at an activation temperature of 1073 K, and has a BET surface area of 1455.1 m2/g and a pore volume of 0.68 cm3/g;an activated carbon at 273 K and 0.1 bar, which has been synthetized from biomass by activation with ZnCl2 with an activator/carbon weight ratio of 4 at an activation temperature of 1073 K
Catkin;ZnCl2;4;973;273;1;5.2;1;3;8;1;an activated carbon at 273 K and 1.0 bar, which has been synthetized from Catkin as precursor, activated with ZnCl2 with an activator/carbon weight ratio of 4 at an activation temperature of 973 K, and has a BET surface area of 1361.9 m2/g and a pore volume of 0.58 cm3/g;an activated carbon at 273 K and 1.0 bar, which has a BET surface area of 1361.9 m2/g and a pore volume of 0.58 cm3/g;an activated carbon at 273 K and 1.0 bar, which has been synthetized from Catkin as precursor, activated with ZnCl2 with an activator/carbon weight ratio of 4 at an activation temperature of 973 K;an activated carbon at 273 K and 1.0 bar, which has been synthetized from biomass by activation with ZnCl2 with an activator/carbon weight ratio of 4 at an activation temperature of 973 K, and has a BET surface area of 1361.9 m2/g and a pore volume of 0.58 cm3/g;an activated carbon at 273 K and 1.0 bar, which has been synthetized from biomass by activation with ZnCl2 with an activator/carbon weight ratio of 4 at an activation temperature of 973 K
Catkin;ZnCl2;4;973;273;0.9;5;1;3;8;1;an activated carbon at 273 K and 0.9 bar, which has been synthetized from Catkin as precursor, activated with ZnCl2 with an activator/carbon weight ratio of 4 at an activation temperature of 973 K, and has a BET surface area of 1361.9 m2/g and a pore volume of 0.58 cm3/g;an activated carbon at 273 K and 0.9 bar, which has a BET surface area of 1361.9 m2/g and a pore volume of 0.58 cm3/g;an activated carbon at 273 K and 0.9 bar, which has been synthetized from Catkin as precursor, activated with ZnCl2 with an activator/carbon weight ratio of 4 at an activation temperature of 973 K;an activated carbon at 273 K and 0.9 bar, which has been synthetized from biomass by activation with ZnCl2 with an activator/carbon weight ratio of 4 at an activation temperature of 973 K, and has a BET surface area of 1361.9 m2/g and a pore volume of 0.58 cm3/g;an activated carbon at 273 K and 0.9 bar, which has been synthetized from biomass by activation with ZnCl2 with an activator/carbon weight ratio of 4 at an activation temperature of 973 K
Catkin;ZnCl2;4;973;273;0.8;4.8;1;3;8;1;an activated carbon at 273 K and 0.8 bar, which has been synthetized from Catkin as precursor, activated with ZnCl2 with an activator/carbon weight ratio of 4 at an activation temperature of 973 K, and has a BET surface area of 1361.9 m2/g and a pore volume of 0.58 cm3/g;an activated carbon at 273 K and 0.8 bar, which has a BET surface area of 1361.9 m2/g and a pore volume of 0.58 cm3/g;an activated carbon at 273 K and 0.8 bar, which has been synthetized from Catkin as precursor, activated with ZnCl2 with an activator/carbon weight ratio of 4 at an activation temperature of 973 K;an activated carbon at 273 K and 0.8 bar, which has been synthetized from biomass by activation with ZnCl2 with an activator/carbon weight ratio of 4 at an activation temperature of 973 K, and has a BET surface area of 1361.9 m2/g and a pore volume of 0.58 cm3/g;an activated carbon at 273 K and 0.8 bar, which has been synthetized from biomass by activation with ZnCl2 with an activator/carbon weight ratio of 4 at an activation temperature of 973 K
Catkin;ZnCl2;4;973;273;0.7;4.5;1;3;8;1;an activated carbon at 273 K and 0.7 bar, which has been synthetized from Catkin as precursor, activated with ZnCl2 with an activator/carbon weight ratio of 4 at an activation temperature of 973 K, and has a BET surface area of 1361.9 m2/g and a pore volume of 0.58 cm3/g;an activated carbon at 273 K and 0.7 bar, which has a BET surface area of 1361.9 m2/g and a pore volume of 0.58 cm3/g;an activated carbon at 273 K and 0.7 bar, which has been synthetized from Catkin as precursor, activated with ZnCl2 with an activator/carbon weight ratio of 4 at an activation temperature of 973 K;an activated carbon at 273 K and 0.7 bar, which has been synthetized from biomass by activation with ZnCl2 with an activator/carbon weight ratio of 4 at an activation temperature of 973 K, and has a BET surface area of 1361.9 m2/g and a pore volume of 0.58 cm3/g;an activated carbon at 273 K and 0.7 bar, which has been synthetized from biomass by activation with ZnCl2 with an activator/carbon weight ratio of 4 at an activation temperature of 973 K
Catkin;ZnCl2;4;973;273;0.6;3.8;1;2;6;0;an activated carbon at 273 K and 0.6 bar, which has been synthetized from Catkin as precursor, activated with ZnCl2 with an activator/carbon weight ratio of 4 at an activation temperature of 973 K, and has a BET surface area of 1361.9 m2/g and a pore volume of 0.58 cm3/g;an activated carbon at 273 K and 0.6 bar, which has a BET surface area of 1361.9 m2/g and a pore volume of 0.58 cm3/g;an activated carbon at 273 K and 0.6 bar, which has been synthetized from Catkin as precursor, activated with ZnCl2 with an activator/carbon weight ratio of 4 at an activation temperature of 973 K;an activated carbon at 273 K and 0.6 bar, which has been synthetized from biomass by activation with ZnCl2 with an activator/carbon weight ratio of 4 at an activation temperature of 973 K, and has a BET surface area of 1361.9 m2/g and a pore volume of 0.58 cm3/g;an activated carbon at 273 K and 0.6 bar, which has been synthetized from biomass by activation with ZnCl2 with an activator/carbon weight ratio of 4 at an activation temperature of 973 K
Catkin;ZnCl2;4;973;273;0.5;3.5;1;2;6;0;an activated carbon at 273 K and 0.5 bar, which has been synthetized from Catkin as precursor, activated with ZnCl2 with an activator/carbon weight ratio of 4 at an activation temperature of 973 K, and has a BET surface area of 1361.9 m2/g and a pore volume of 0.58 cm3/g;an activated carbon at 273 K and 0.5 bar, which has a BET surface area of 1361.9 m2/g and a pore volume of 0.58 cm3/g;an activated carbon at 273 K and 0.5 bar, which has been synthetized from Catkin as precursor, activated with ZnCl2 with an activator/carbon weight ratio of 4 at an activation temperature of 973 K;an activated carbon at 273 K and 0.5 bar, which has been synthetized from biomass by activation with ZnCl2 with an activator/carbon weight ratio of 4 at an activation temperature of 973 K, and has a BET surface area of 1361.9 m2/g and a pore volume of 0.58 cm3/g;an activated carbon at 273 K and 0.5 bar, which has been synthetized from biomass by activation with ZnCl2 with an activator/carbon weight ratio of 4 at an activation temperature of 973 K
Catkin;ZnCl2;4;973;273;0.4;3;1;2;5;0;an activated carbon at 273 K and 0.4 bar, which has been synthetized from Catkin as precursor, activated with ZnCl2 with an activator/carbon weight ratio of 4 at an activation temperature of 973 K, and has a BET surface area of 1361.9 m2/g and a pore volume of 0.58 cm3/g;an activated carbon at 273 K and 0.4 bar, which has a BET surface area of 1361.9 m2/g and a pore volume of 0.58 cm3/g;an activated carbon at 273 K and 0.4 bar, which has been synthetized from Catkin as precursor, activated with ZnCl2 with an activator/carbon weight ratio of 4 at an activation temperature of 973 K;an activated carbon at 273 K and 0.4 bar, which has been synthetized from biomass by activation with ZnCl2 with an activator/carbon weight ratio of 4 at an activation temperature of 973 K, and has a BET surface area of 1361.9 m2/g and a pore volume of 0.58 cm3/g;an activated carbon at 273 K and 0.4 bar, which has been synthetized from biomass by activation with ZnCl2 with an activator/carbon weight ratio of 4 at an activation temperature of 973 K
Catkin;ZnCl2;4;973;273;0.3;2.5;0;1;4;0;an activated carbon at 273 K and 0.3 bar, which has been synthetized from Catkin as precursor, activated with ZnCl2 with an activator/carbon weight ratio of 4 at an activation temperature of 973 K, and has a BET surface area of 1361.9 m2/g and a pore volume of 0.58 cm3/g;an activated carbon at 273 K and 0.3 bar, which has a BET surface area of 1361.9 m2/g and a pore volume of 0.58 cm3/g;an activated carbon at 273 K and 0.3 bar, which has been synthetized from Catkin as precursor, activated with ZnCl2 with an activator/carbon weight ratio of 4 at an activation temperature of 973 K;an activated carbon at 273 K and 0.3 bar, which has been synthetized from biomass by activation with ZnCl2 with an activator/carbon weight ratio of 4 at an activation temperature of 973 K, and has a BET surface area of 1361.9 m2/g and a pore volume of 0.58 cm3/g;an activated carbon at 273 K and 0.3 bar, which has been synthetized from biomass by activation with ZnCl2 with an activator/carbon weight ratio of 4 at an activation temperature of 973 K
Catkin;ZnCl2;4;973;273;0.2;1.9;0;1;3;0;an activated carbon at 273 K and 0.2 bar, which has been synthetized from Catkin as precursor, activated with ZnCl2 with an activator/carbon weight ratio of 4 at an activation temperature of 973 K, and has a BET surface area of 1361.9 m2/g and a pore volume of 0.58 cm3/g;an activated carbon at 273 K and 0.2 bar, which has a BET surface area of 1361.9 m2/g and a pore volume of 0.58 cm3/g;an activated carbon at 273 K and 0.2 bar, which has been synthetized from Catkin as precursor, activated with ZnCl2 with an activator/carbon weight ratio of 4 at an activation temperature of 973 K;an activated carbon at 273 K and 0.2 bar, which has been synthetized from biomass by activation with ZnCl2 with an activator/carbon weight ratio of 4 at an activation temperature of 973 K, and has a BET surface area of 1361.9 m2/g and a pore volume of 0.58 cm3/g;an activated carbon at 273 K and 0.2 bar, which has been synthetized from biomass by activation with ZnCl2 with an activator/carbon weight ratio of 4 at an activation temperature of 973 K
Catkin;ZnCl2;4;973;273;0.1;1.1;0;0;1;0;an activated carbon at 273 K and 0.1 bar, which has been synthetized from Catkin as precursor, activated with ZnCl2 with an activator/carbon weight ratio of 4 at an activation temperature of 973 K, and has a BET surface area of 1361.9 m2/g and a pore volume of 0.58 cm3/g;an activated carbon at 273 K and 0.1 bar, which has a BET surface area of 1361.9 m2/g and a pore volume of 0.58 cm3/g;an activated carbon at 273 K and 0.1 bar, which has been synthetized from Catkin as precursor, activated with ZnCl2 with an activator/carbon weight ratio of 4 at an activation temperature of 973 K;an activated carbon at 273 K and 0.1 bar, which has been synthetized from biomass by activation with ZnCl2 with an activator/carbon weight ratio of 4 at an activation temperature of 973 K, and has a BET surface area of 1361.9 m2/g and a pore volume of 0.58 cm3/g;an activated carbon at 273 K and 0.1 bar, which has been synthetized from biomass by activation with ZnCl2 with an activator/carbon weight ratio of 4 at an activation temperature of 973 K
Catkin;ZnCl2;4;1173;273;1;4.6;1;3;8;1;an activated carbon at 273 K and 1.0 bar, which has been synthetized from Catkin as precursor, activated with ZnCl2 with an activator/carbon weight ratio of 4 at an activation temperature of 1173 K, and has a BET surface area of 1272.4 m2/g and a pore volume of 0.55 cm3/g;an activated carbon at 273 K and 1.0 bar, which has a BET surface area of 1272.4 m2/g and a pore volume of 0.55 cm3/g;an activated carbon at 273 K and 1.0 bar, which has been synthetized from Catkin as precursor, activated with ZnCl2 with an activator/carbon weight ratio of 4 at an activation temperature of 1173 K;an activated carbon at 273 K and 1.0 bar, which has been synthetized from biomass by activation with ZnCl2 with an activator/carbon weight ratio of 4 at an activation temperature of 1173 K, and has a BET surface area of 1272.4 m2/g and a pore volume of 0.55 cm3/g;an activated carbon at 273 K and 1.0 bar, which has been synthetized from biomass by activation with ZnCl2 with an activator/carbon weight ratio of 4 at an activation temperature of 1173 K
Catkin;ZnCl2;4;1173;273;0.9;4.2;1;3;7;1;an activated carbon at 273 K and 0.9 bar, which has been synthetized from Catkin as precursor, activated with ZnCl2 with an activator/carbon weight ratio of 4 at an activation temperature of 1173 K, and has a BET surface area of 1272.4 m2/g and a pore volume of 0.55 cm3/g;an activated carbon at 273 K and 0.9 bar, which has a BET surface area of 1272.4 m2/g and a pore volume of 0.55 cm3/g;an activated carbon at 273 K and 0.9 bar, which has been synthetized from Catkin as precursor, activated with ZnCl2 with an activator/carbon weight ratio of 4 at an activation temperature of 1173 K;an activated carbon at 273 K and 0.9 bar, which has been synthetized from biomass by activation with ZnCl2 with an activator/carbon weight ratio of 4 at an activation temperature of 1173 K, and has a BET surface area of 1272.4 m2/g and a pore volume of 0.55 cm3/g;an activated carbon at 273 K and 0.9 bar, which has been synthetized from biomass by activation with ZnCl2 with an activator/carbon weight ratio of 4 at an activation temperature of 1173 K
Catkin;ZnCl2;4;1173;273;0.8;4;1;2;7;1;an activated carbon at 273 K and 0.8 bar, which has been synthetized from Catkin as precursor, activated with ZnCl2 with an activator/carbon weight ratio of 4 at an activation temperature of 1173 K, and has a BET surface area of 1272.4 m2/g and a pore volume of 0.55 cm3/g;an activated carbon at 273 K and 0.8 bar, which has a BET surface area of 1272.4 m2/g and a pore volume of 0.55 cm3/g;an activated carbon at 273 K and 0.8 bar, which has been synthetized from Catkin as precursor, activated with ZnCl2 with an activator/carbon weight ratio of 4 at an activation temperature of 1173 K;an activated carbon at 273 K and 0.8 bar, which has been synthetized from biomass by activation with ZnCl2 with an activator/carbon weight ratio of 4 at an activation temperature of 1173 K, and has a BET surface area of 1272.4 m2/g and a pore volume of 0.55 cm3/g;an activated carbon at 273 K and 0.8 bar, which has been synthetized from biomass by activation with ZnCl2 with an activator/carbon weight ratio of 4 at an activation temperature of 1173 K
Catkin;ZnCl2;4;1173;273;0.7;3.9;1;2;7;0;an activated carbon at 273 K and 0.7 bar, which has been synthetized from Catkin as precursor, activated with ZnCl2 with an activator/carbon weight ratio of 4 at an activation temperature of 1173 K, and has a BET surface area of 1272.4 m2/g and a pore volume of 0.55 cm3/g;an activated carbon at 273 K and 0.7 bar, which has a BET surface area of 1272.4 m2/g and a pore volume of 0.55 cm3/g;an activated carbon at 273 K and 0.7 bar, which has been synthetized from Catkin as precursor, activated with ZnCl2 with an activator/carbon weight ratio of 4 at an activation temperature of 1173 K;an activated carbon at 273 K and 0.7 bar, which has been synthetized from biomass by activation with ZnCl2 with an activator/carbon weight ratio of 4 at an activation temperature of 1173 K, and has a BET surface area of 1272.4 m2/g and a pore volume of 0.55 cm3/g;an activated carbon at 273 K and 0.7 bar, which has been synthetized from biomass by activation with ZnCl2 with an activator/carbon weight ratio of 4 at an activation temperature of 1173 K
Catkin;ZnCl2;4;1173;273;0.6;3.5;1;2;6;0;an activated carbon at 273 K and 0.6 bar, which has been synthetized from Catkin as precursor, activated with ZnCl2 with an activator/carbon weight ratio of 4 at an activation temperature of 1173 K, and has a BET surface area of 1272.4 m2/g and a pore volume of 0.55 cm3/g;an activated carbon at 273 K and 0.6 bar, which has a BET surface area of 1272.4 m2/g and a pore volume of 0.55 cm3/g;an activated carbon at 273 K and 0.6 bar, which has been synthetized from Catkin as precursor, activated with ZnCl2 with an activator/carbon weight ratio of 4 at an activation temperature of 1173 K;an activated carbon at 273 K and 0.6 bar, which has been synthetized from biomass by activation with ZnCl2 with an activator/carbon weight ratio of 4 at an activation temperature of 1173 K, and has a BET surface area of 1272.4 m2/g and a pore volume of 0.55 cm3/g;an activated carbon at 273 K and 0.6 bar, which has been synthetized from biomass by activation with ZnCl2 with an activator/carbon weight ratio of 4 at an activation temperature of 1173 K
Catkin;ZnCl2;4;1173;273;0.5;3;1;2;5;0;an activated carbon at 273 K and 0.5 bar, which has been synthetized from Catkin as precursor, activated with ZnCl2 with an activator/carbon weight ratio of 4 at an activation temperature of 1173 K, and has a BET surface area of 1272.4 m2/g and a pore volume of 0.55 cm3/g;an activated carbon at 273 K and 0.5 bar, which has a BET surface area of 1272.4 m2/g and a pore volume of 0.55 cm3/g;an activated carbon at 273 K and 0.5 bar, which has been synthetized from Catkin as precursor, activated with ZnCl2 with an activator/carbon weight ratio of 4 at an activation temperature of 1173 K;an activated carbon at 273 K and 0.5 bar, which has been synthetized from biomass by activation with ZnCl2 with an activator/carbon weight ratio of 4 at an activation temperature of 1173 K, and has a BET surface area of 1272.4 m2/g and a pore volume of 0.55 cm3/g;an activated carbon at 273 K and 0.5 bar, which has been synthetized from biomass by activation with ZnCl2 with an activator/carbon weight ratio of 4 at an activation temperature of 1173 K
Catkin;ZnCl2;4;1173;273;0.4;2.8;1;2;5;0;an activated carbon at 273 K and 0.4 bar, which has been synthetized from Catkin as precursor, activated with ZnCl2 with an activator/carbon weight ratio of 4 at an activation temperature of 1173 K, and has a BET surface area of 1272.4 m2/g and a pore volume of 0.55 cm3/g;an activated carbon at 273 K and 0.4 bar, which has a BET surface area of 1272.4 m2/g and a pore volume of 0.55 cm3/g;an activated carbon at 273 K and 0.4 bar, which has been synthetized from Catkin as precursor, activated with ZnCl2 with an activator/carbon weight ratio of 4 at an activation temperature of 1173 K;an activated carbon at 273 K and 0.4 bar, which has been synthetized from biomass by activation with ZnCl2 with an activator/carbon weight ratio of 4 at an activation temperature of 1173 K, and has a BET surface area of 1272.4 m2/g and a pore volume of 0.55 cm3/g;an activated carbon at 273 K and 0.4 bar, which has been synthetized from biomass by activation with ZnCl2 with an activator/carbon weight ratio of 4 at an activation temperature of 1173 K
Catkin;ZnCl2;4;1173;273;0.3;2.1;0;1;3;0;an activated carbon at 273 K and 0.3 bar, which has been synthetized from Catkin as precursor, activated with ZnCl2 with an activator/carbon weight ratio of 4 at an activation temperature of 1173 K, and has a BET surface area of 1272.4 m2/g and a pore volume of 0.55 cm3/g;an activated carbon at 273 K and 0.3 bar, which has a BET surface area of 1272.4 m2/g and a pore volume of 0.55 cm3/g;an activated carbon at 273 K and 0.3 bar, which has been synthetized from Catkin as precursor, activated with ZnCl2 with an activator/carbon weight ratio of 4 at an activation temperature of 1173 K;an activated carbon at 273 K and 0.3 bar, which has been synthetized from biomass by activation with ZnCl2 with an activator/carbon weight ratio of 4 at an activation temperature of 1173 K, and has a BET surface area of 1272.4 m2/g and a pore volume of 0.55 cm3/g;an activated carbon at 273 K and 0.3 bar, which has been synthetized from biomass by activation with ZnCl2 with an activator/carbon weight ratio of 4 at an activation temperature of 1173 K
Catkin;ZnCl2;4;1173;273;0.2;1.7;0;1;2;0;an activated carbon at 273 K and 0.2 bar, which has been synthetized from Catkin as precursor, activated with ZnCl2 with an activator/carbon weight ratio of 4 at an activation temperature of 1173 K, and has a BET surface area of 1272.4 m2/g and a pore volume of 0.55 cm3/g;an activated carbon at 273 K and 0.2 bar, which has a BET surface area of 1272.4 m2/g and a pore volume of 0.55 cm3/g;an activated carbon at 273 K and 0.2 bar, which has been synthetized from Catkin as precursor, activated with ZnCl2 with an activator/carbon weight ratio of 4 at an activation temperature of 1173 K;an activated carbon at 273 K and 0.2 bar, which has been synthetized from biomass by activation with ZnCl2 with an activator/carbon weight ratio of 4 at an activation temperature of 1173 K, and has a BET surface area of 1272.4 m2/g and a pore volume of 0.55 cm3/g;an activated carbon at 273 K and 0.2 bar, which has been synthetized from biomass by activation with ZnCl2 with an activator/carbon weight ratio of 4 at an activation temperature of 1173 K
Catkin;ZnCl2;4;1173;273;0.1;1;0;0;1;0;an activated carbon at 273 K and 0.1 bar, which has been synthetized from Catkin as precursor, activated with ZnCl2 with an activator/carbon weight ratio of 4 at an activation temperature of 1173 K, and has a BET surface area of 1272.4 m2/g and a pore volume of 0.55 cm3/g;an activated carbon at 273 K and 0.1 bar, which has a BET surface area of 1272.4 m2/g and a pore volume of 0.55 cm3/g;an activated carbon at 273 K and 0.1 bar, which has been synthetized from Catkin as precursor, activated with ZnCl2 with an activator/carbon weight ratio of 4 at an activation temperature of 1173 K;an activated carbon at 273 K and 0.1 bar, which has been synthetized from biomass by activation with ZnCl2 with an activator/carbon weight ratio of 4 at an activation temperature of 1173 K, and has a BET surface area of 1272.4 m2/g and a pore volume of 0.55 cm3/g;an activated carbon at 273 K and 0.1 bar, which has been synthetized from biomass by activation with ZnCl2 with an activator/carbon weight ratio of 4 at an activation temperature of 1173 K
Catkin;ZnCl2;6;1073;273;1;4.1;1;2;7;1;an activated carbon at 273 K and 1.0 bar, which has been synthetized from Catkin as precursor, activated with ZnCl2 with an activator/carbon weight ratio of 6 at an activation temperature of 1073 K, and has a BET surface area of 1248.7 m2/g and a pore volume of 0.5 cm3/g;an activated carbon at 273 K and 1.0 bar, which has a BET surface area of 1248.7 m2/g and a pore volume of 0.5 cm3/g;an activated carbon at 273 K and 1.0 bar, which has been synthetized from Catkin as precursor, activated with ZnCl2 with an activator/carbon weight ratio of 6 at an activation temperature of 1073 K;an activated carbon at 273 K and 1.0 bar, which has been synthetized from biomass by activation with ZnCl2 with an activator/carbon weight ratio of 6 at an activation temperature of 1073 K, and has a BET surface area of 1248.7 m2/g and a pore volume of 0.5 cm3/g;an activated carbon at 273 K and 1.0 bar, which has been synthetized from biomass by activation with ZnCl2 with an activator/carbon weight ratio of 6 at an activation temperature of 1073 K
Catkin;ZnCl2;6;1073;273;0.9;3.8;1;2;6;0;an activated carbon at 273 K and 0.9 bar, which has been synthetized from Catkin as precursor, activated with ZnCl2 with an activator/carbon weight ratio of 6 at an activation temperature of 1073 K, and has a BET surface area of 1248.7 m2/g and a pore volume of 0.5 cm3/g;an activated carbon at 273 K and 0.9 bar, which has a BET surface area of 1248.7 m2/g and a pore volume of 0.5 cm3/g;an activated carbon at 273 K and 0.9 bar, which has been synthetized from Catkin as precursor, activated with ZnCl2 with an activator/carbon weight ratio of 6 at an activation temperature of 1073 K;an activated carbon at 273 K and 0.9 bar, which has been synthetized from biomass by activation with ZnCl2 with an activator/carbon weight ratio of 6 at an activation temperature of 1073 K, and has a BET surface area of 1248.7 m2/g and a pore volume of 0.5 cm3/g;an activated carbon at 273 K and 0.9 bar, which has been synthetized from biomass by activation with ZnCl2 with an activator/carbon weight ratio of 6 at an activation temperature of 1073 K
Catkin;ZnCl2;6;1073;273;0.8;3.5;1;2;6;0;an activated carbon at 273 K and 0.8 bar, which has been synthetized from Catkin as precursor, activated with ZnCl2 with an activator/carbon weight ratio of 6 at an activation temperature of 1073 K, and has a BET surface area of 1248.7 m2/g and a pore volume of 0.5 cm3/g;an activated carbon at 273 K and 0.8 bar, which has a BET surface area of 1248.7 m2/g and a pore volume of 0.5 cm3/g;an activated carbon at 273 K and 0.8 bar, which has been synthetized from Catkin as precursor, activated with ZnCl2 with an activator/carbon weight ratio of 6 at an activation temperature of 1073 K;an activated carbon at 273 K and 0.8 bar, which has been synthetized from biomass by activation with ZnCl2 with an activator/carbon weight ratio of 6 at an activation temperature of 1073 K, and has a BET surface area of 1248.7 m2/g and a pore volume of 0.5 cm3/g;an activated carbon at 273 K and 0.8 bar, which has been synthetized from biomass by activation with ZnCl2 with an activator/carbon weight ratio of 6 at an activation temperature of 1073 K
Catkin;ZnCl2;6;1073;273;0.7;3.1;1;2;5;0;an activated carbon at 273 K and 0.7 bar, which has been synthetized from Catkin as precursor, activated with ZnCl2 with an activator/carbon weight ratio of 6 at an activation temperature of 1073 K, and has a BET surface area of 1248.7 m2/g and a pore volume of 0.5 cm3/g;an activated carbon at 273 K and 0.7 bar, which has a BET surface area of 1248.7 m2/g and a pore volume of 0.5 cm3/g;an activated carbon at 273 K and 0.7 bar, which has been synthetized from Catkin as precursor, activated with ZnCl2 with an activator/carbon weight ratio of 6 at an activation temperature of 1073 K;an activated carbon at 273 K and 0.7 bar, which has been synthetized from biomass by activation with ZnCl2 with an activator/carbon weight ratio of 6 at an activation temperature of 1073 K, and has a BET surface area of 1248.7 m2/g and a pore volume of 0.5 cm3/g;an activated carbon at 273 K and 0.7 bar, which has been synthetized from biomass by activation with ZnCl2 with an activator/carbon weight ratio of 6 at an activation temperature of 1073 K
Catkin;ZnCl2;6;1073;273;0.6;2.9;1;2;5;0;an activated carbon at 273 K and 0.6 bar, which has been synthetized from Catkin as precursor, activated with ZnCl2 with an activator/carbon weight ratio of 6 at an activation temperature of 1073 K, and has a BET surface area of 1248.7 m2/g and a pore volume of 0.5 cm3/g;an activated carbon at 273 K and 0.6 bar, which has a BET surface area of 1248.7 m2/g and a pore volume of 0.5 cm3/g;an activated carbon at 273 K and 0.6 bar, which has been synthetized from Catkin as precursor, activated with ZnCl2 with an activator/carbon weight ratio of 6 at an activation temperature of 1073 K;an activated carbon at 273 K and 0.6 bar, which has been synthetized from biomass by activation with ZnCl2 with an activator/carbon weight ratio of 6 at an activation temperature of 1073 K, and has a BET surface area of 1248.7 m2/g and a pore volume of 0.5 cm3/g;an activated carbon at 273 K and 0.6 bar, which has been synthetized from biomass by activation with ZnCl2 with an activator/carbon weight ratio of 6 at an activation temperature of 1073 K
Catkin;ZnCl2;6;1073;273;0.5;2.5;0;1;4;0;an activated carbon at 273 K and 0.5 bar, which has been synthetized from Catkin as precursor, activated with ZnCl2 with an activator/carbon weight ratio of 6 at an activation temperature of 1073 K, and has a BET surface area of 1248.7 m2/g and a pore volume of 0.5 cm3/g;an activated carbon at 273 K and 0.5 bar, which has a BET surface area of 1248.7 m2/g and a pore volume of 0.5 cm3/g;an activated carbon at 273 K and 0.5 bar, which has been synthetized from Catkin as precursor, activated with ZnCl2 with an activator/carbon weight ratio of 6 at an activation temperature of 1073 K;an activated carbon at 273 K and 0.5 bar, which has been synthetized from biomass by activation with ZnCl2 with an activator/carbon weight ratio of 6 at an activation temperature of 1073 K, and has a BET surface area of 1248.7 m2/g and a pore volume of 0.5 cm3/g;an activated carbon at 273 K and 0.5 bar, which has been synthetized from biomass by activation with ZnCl2 with an activator/carbon weight ratio of 6 at an activation temperature of 1073 K
Catkin;ZnCl2;6;1073;273;0.4;2.1;0;1;3;0;an activated carbon at 273 K and 0.4 bar, which has been synthetized from Catkin as precursor, activated with ZnCl2 with an activator/carbon weight ratio of 6 at an activation temperature of 1073 K, and has a BET surface area of 1248.7 m2/g and a pore volume of 0.5 cm3/g;an activated carbon at 273 K and 0.4 bar, which has a BET surface area of 1248.7 m2/g and a pore volume of 0.5 cm3/g;an activated carbon at 273 K and 0.4 bar, which has been synthetized from Catkin as precursor, activated with ZnCl2 with an activator/carbon weight ratio of 6 at an activation temperature of 1073 K;an activated carbon at 273 K and 0.4 bar, which has been synthetized from biomass by activation with ZnCl2 with an activator/carbon weight ratio of 6 at an activation temperature of 1073 K, and has a BET surface area of 1248.7 m2/g and a pore volume of 0.5 cm3/g;an activated carbon at 273 K and 0.4 bar, which has been synthetized from biomass by activation with ZnCl2 with an activator/carbon weight ratio of 6 at an activation temperature of 1073 K
Catkin;ZnCl2;6;1073;273;0.3;1.9;0;1;3;0;an activated carbon at 273 K and 0.3 bar, which has been synthetized from Catkin as precursor, activated with ZnCl2 with an activator/carbon weight ratio of 6 at an activation temperature of 1073 K, and has a BET surface area of 1248.7 m2/g and a pore volume of 0.5 cm3/g;an activated carbon at 273 K and 0.3 bar, which has a BET surface area of 1248.7 m2/g and a pore volume of 0.5 cm3/g;an activated carbon at 273 K and 0.3 bar, which has been synthetized from Catkin as precursor, activated with ZnCl2 with an activator/carbon weight ratio of 6 at an activation temperature of 1073 K;an activated carbon at 273 K and 0.3 bar, which has been synthetized from biomass by activation with ZnCl2 with an activator/carbon weight ratio of 6 at an activation temperature of 1073 K, and has a BET surface area of 1248.7 m2/g and a pore volume of 0.5 cm3/g;an activated carbon at 273 K and 0.3 bar, which has been synthetized from biomass by activation with ZnCl2 with an activator/carbon weight ratio of 6 at an activation temperature of 1073 K
Catkin;ZnCl2;6;1073;273;0.2;1.2;0;0;1;0;an activated carbon at 273 K and 0.2 bar, which has been synthetized from Catkin as precursor, activated with ZnCl2 with an activator/carbon weight ratio of 6 at an activation temperature of 1073 K, and has a BET surface area of 1248.7 m2/g and a pore volume of 0.5 cm3/g;an activated carbon at 273 K and 0.2 bar, which has a BET surface area of 1248.7 m2/g and a pore volume of 0.5 cm3/g;an activated carbon at 273 K and 0.2 bar, which has been synthetized from Catkin as precursor, activated with ZnCl2 with an activator/carbon weight ratio of 6 at an activation temperature of 1073 K;an activated carbon at 273 K and 0.2 bar, which has been synthetized from biomass by activation with ZnCl2 with an activator/carbon weight ratio of 6 at an activation temperature of 1073 K, and has a BET surface area of 1248.7 m2/g and a pore volume of 0.5 cm3/g;an activated carbon at 273 K and 0.2 bar, which has been synthetized from biomass by activation with ZnCl2 with an activator/carbon weight ratio of 6 at an activation temperature of 1073 K
Catkin;ZnCl2;6;1073;273;0.1;0.9;0;0;1;0;an activated carbon at 273 K and 0.1 bar, which has been synthetized from Catkin as precursor, activated with ZnCl2 with an activator/carbon weight ratio of 6 at an activation temperature of 1073 K, and has a BET surface area of 1248.7 m2/g and a pore volume of 0.5 cm3/g;an activated carbon at 273 K and 0.1 bar, which has a BET surface area of 1248.7 m2/g and a pore volume of 0.5 cm3/g;an activated carbon at 273 K and 0.1 bar, which has been synthetized from Catkin as precursor, activated with ZnCl2 with an activator/carbon weight ratio of 6 at an activation temperature of 1073 K;an activated carbon at 273 K and 0.1 bar, which has been synthetized from biomass by activation with ZnCl2 with an activator/carbon weight ratio of 6 at an activation temperature of 1073 K, and has a BET surface area of 1248.7 m2/g and a pore volume of 0.5 cm3/g;an activated carbon at 273 K and 0.1 bar, which has been synthetized from biomass by activation with ZnCl2 with an activator/carbon weight ratio of 6 at an activation temperature of 1073 K
