Repository: JorenBE/GPT-Challenge

# GPT-Challenge

| Dataset | Expert(s) | Affiliation | Data |
| -------- | -------- | -------- |-------- |
| Polymer Adhesion Energy | Jiale Shi, Jonathan Whitmer | University Of Notre Dame |[Download](experiments/01_materials/polymers_AdE/DatasetExplore/train_polymers.csv?raw=true)|
| Monomer Properties | <p>KJ. Schmidt,  Ben Blaiszik</p><p>Ian T. Foster</p>| <p>University of Chicago</p><p>Argonne National Laboratory</p> | [Download](experiments/01_materials/monomers/DatasetExplore/train_monomers.csv?raw=true) |
| Gas Uptake of MOFs | Hilal Daglar, Seda Keskin | Koç University | [Download](experiments/01_materials/GasUptake_MOFs/DatasetExplore/Helium.csv?raw=true) |

File: experiments/03_Systems_and_Applications/CO2ads_biomassAdsorbents/CO2adsorption_dataset.csv (part 12 of 12)
Precursor;Activator;Activator_carbon_ratio;Activation T (K);T adsorption (K);P adsorption (bar);CO2 ads (mmol/g);CO2ads_2bins_5050;CO2ads_4bins;CO2ads_10bins;CO2ads_7228;adsorption_all_inputs;adsorption_only_BETpore;adsorption_wo_BETpore;adsorption_all_inputs_woNAME;adsorption_wo_BETporeNAME
Acai stone;KOH;3;873;298;0.8;4.5;1;3;8;1;an activated carbon at 298 K and 0.8 bar, which has been synthetized from Acai stone as precursor, activated with KOH with an activator/carbon weight ratio of 3 at an activation temperature of 873 K, and has a BET surface area of 2612.0 m2/g and a pore volume of 1.2 cm3/g;an activated carbon at 298 K and 0.8 bar, which has a BET surface area of 2612.0 m2/g and a pore volume of 1.2 cm3/g;an activated carbon at 298 K and 0.8 bar, which has been synthetized from Acai stone as precursor, activated with KOH with an activator/carbon weight ratio of 3 at an activation temperature of 873 K;an activated carbon at 298 K and 0.8 bar, which has been synthetized from biomass by activation with KOH with an activator/carbon weight ratio of 3 at an activation temperature of 873 K, and has a BET surface area of 2612.0 m2/g and a pore volume of 1.2 cm3/g;an activated carbon at 298 K and 0.8 bar, which has been synthetized from biomass by activation with KOH with an activator/carbon weight ratio of 3 at an activation temperature of 873 K
Acai stone;KOH;3;873;298;0.9;5.1;1;3;8;1;an activated carbon at 298 K and 0.9 bar, which has been synthetized from Acai stone as precursor, activated with KOH with an activator/carbon weight ratio of 3 at an activation temperature of 873 K, and has a BET surface area of 2612.0 m2/g and a pore volume of 1.2 cm3/g;an activated carbon at 298 K and 0.9 bar, which has a BET surface area of 2612.0 m2/g and a pore volume of 1.2 cm3/g;an activated carbon at 298 K and 0.9 bar, which has been synthetized from Acai stone as precursor, activated with KOH with an activator/carbon weight ratio of 3 at an activation temperature of 873 K;an activated carbon at 298 K and 0.9 bar, which has been synthetized from biomass by activation with KOH with an activator/carbon weight ratio of 3 at an activation temperature of 873 K, and has a BET surface area of 2612.0 m2/g and a pore volume of 1.2 cm3/g;an activated carbon at 298 K and 0.9 bar, which has been synthetized from biomass by activation with KOH with an activator/carbon weight ratio of 3 at an activation temperature of 873 K
Acai stone;KOH;3;873;298;1;5.4;1;3;8;1;an activated carbon at 298 K and 1.0 bar, which has been synthetized from Acai stone as precursor, activated with KOH with an activator/carbon weight ratio of 3 at an activation temperature of 873 K, and has a BET surface area of 2612.0 m2/g and a pore volume of 1.2 cm3/g;an activated carbon at 298 K and 1.0 bar, which has a BET surface area of 2612.0 m2/g and a pore volume of 1.2 cm3/g;an activated carbon at 298 K and 1.0 bar, which has been synthetized from Acai stone as precursor, activated with KOH with an activator/carbon weight ratio of 3 at an activation temperature of 873 K;an activated carbon at 298 K and 1.0 bar, which has been synthetized from biomass by activation with KOH with an activator/carbon weight ratio of 3 at an activation temperature of 873 K, and has a BET surface area of 2612.0 m2/g and a pore volume of 1.2 cm3/g;an activated carbon at 298 K and 1.0 bar, which has been synthetized from biomass by activation with KOH with an activator/carbon weight ratio of 3 at an activation temperature of 873 K
Sugarcane bagasse;CO2;none;1023;298;1;2.5;0;1;4;0;an activated carbon at 298 K and 1.0 bar, which has been synthetized from Sugarcane bagasse as precursor, activated with CO2 with an activator/carbon weight ratio of none at an activation temperature of 1023 K, and has a BET surface area of 622.0 m2/g and a pore volume of 0.38 cm3/g;an activated carbon at 298 K and 1.0 bar, which has a BET surface area of 622.0 m2/g and a pore volume of 0.38 cm3/g;an activated carbon at 298 K and 1.0 bar, which has been synthetized from Sugarcane bagasse as precursor, activated with CO2 with an activator/carbon weight ratio of none at an activation temperature of 1023 K;an activated carbon at 298 K and 1.0 bar, which has been synthetized from biomass by activation with CO2 with an activator/carbon weight ratio of none at an activation temperature of 1023 K, and has a BET surface area of 622.0 m2/g and a pore volume of 0.38 cm3/g;an activated carbon at 298 K and 1.0 bar, which has been synthetized from biomass by activation with CO2 with an activator/carbon weight ratio of none at an activation temperature of 1023 K
Sugarcane bagasse;CO2;none;1023;298;0.9;2.4;0;1;4;0;an activated carbon at 298 K and 0.9 bar, which has been synthetized from Sugarcane bagasse as precursor, activated with CO2 with an activator/carbon weight ratio of none at an activation temperature of 1023 K, and has a BET surface area of 622.0 m2/g and a pore volume of 0.38 cm3/g;an activated carbon at 298 K and 0.9 bar, which has a BET surface area of 622.0 m2/g and a pore volume of 0.38 cm3/g;an activated carbon at 298 K and 0.9 bar, which has been synthetized from Sugarcane bagasse as precursor, activated with CO2 with an activator/carbon weight ratio of none at an activation temperature of 1023 K;an activated carbon at 298 K and 0.9 bar, which has been synthetized from biomass by activation with CO2 with an activator/carbon weight ratio of none at an activation temperature of 1023 K, and has a BET surface area of 622.0 m2/g and a pore volume of 0.38 cm3/g;an activated carbon at 298 K and 0.9 bar, which has been synthetized from biomass by activation with CO2 with an activator/carbon weight ratio of none at an activation temperature of 1023 K
Sugarcane bagasse;CO2;none;1023;298;0.8;2.3;0;1;4;0;an activated carbon at 298 K and 0.8 bar, which has been synthetized from Sugarcane bagasse as precursor, activated with CO2 with an activator/carbon weight ratio of none at an activation temperature of 1023 K, and has a BET surface area of 622.0 m2/g and a pore volume of 0.38 cm3/g;an activated carbon at 298 K and 0.8 bar, which has a BET surface area of 622.0 m2/g and a pore volume of 0.38 cm3/g;an activated carbon at 298 K and 0.8 bar, which has been synthetized from Sugarcane bagasse as precursor, activated with CO2 with an activator/carbon weight ratio of none at an activation temperature of 1023 K;an activated carbon at 298 K and 0.8 bar, which has been synthetized from biomass by activation with CO2 with an activator/carbon weight ratio of none at an activation temperature of 1023 K, and has a BET surface area of 622.0 m2/g and a pore volume of 0.38 cm3/g;an activated carbon at 298 K and 0.8 bar, which has been synthetized from biomass by activation with CO2 with an activator/carbon weight ratio of none at an activation temperature of 1023 K
Sugarcane bagasse;CO2;none;1023;298;0.7;2.2;0;1;4;0;an activated carbon at 298 K and 0.7 bar, which has been synthetized from Sugarcane bagasse as precursor, activated with CO2 with an activator/carbon weight ratio of none at an activation temperature of 1023 K, and has a BET surface area of 622.0 m2/g and a pore volume of 0.38 cm3/g;an activated carbon at 298 K and 0.7 bar, which has a BET surface area of 622.0 m2/g and a pore volume of 0.38 cm3/g;an activated carbon at 298 K and 0.7 bar, which has been synthetized from Sugarcane bagasse as precursor, activated with CO2 with an activator/carbon weight ratio of none at an activation temperature of 1023 K;an activated carbon at 298 K and 0.7 bar, which has been synthetized from biomass by activation with CO2 with an activator/carbon weight ratio of none at an activation temperature of 1023 K, and has a BET surface area of 622.0 m2/g and a pore volume of 0.38 cm3/g;an activated carbon at 298 K and 0.7 bar, which has been synthetized from biomass by activation with CO2 with an activator/carbon weight ratio of none at an activation temperature of 1023 K
Sugarcane bagasse;CO2;none;1023;298;0.6;2.1;0;1;3;0;an activated carbon at 298 K and 0.6 bar, which has been synthetized from Sugarcane bagasse as precursor, activated with CO2 with an activator/carbon weight ratio of none at an activation temperature of 1023 K, and has a BET surface area of 622.0 m2/g and a pore volume of 0.38 cm3/g;an activated carbon at 298 K and 0.6 bar, which has a BET surface area of 622.0 m2/g and a pore volume of 0.38 cm3/g;an activated carbon at 298 K and 0.6 bar, which has been synthetized from Sugarcane bagasse as precursor, activated with CO2 with an activator/carbon weight ratio of none at an activation temperature of 1023 K;an activated carbon at 298 K and 0.6 bar, which has been synthetized from biomass by activation with CO2 with an activator/carbon weight ratio of none at an activation temperature of 1023 K, and has a BET surface area of 622.0 m2/g and a pore volume of 0.38 cm3/g;an activated carbon at 298 K and 0.6 bar, which has been synthetized from biomass by activation with CO2 with an activator/carbon weight ratio of none at an activation temperature of 1023 K
Sugarcane bagasse;CO2;none;1023;298;0.5;2;0;1;3;0;an activated carbon at 298 K and 0.5 bar, which has been synthetized from Sugarcane bagasse as precursor, activated with CO2 with an activator/carbon weight ratio of none at an activation temperature of 1023 K, and has a BET surface area of 622.0 m2/g and a pore volume of 0.38 cm3/g;an activated carbon at 298 K and 0.5 bar, which has a BET surface area of 622.0 m2/g and a pore volume of 0.38 cm3/g;an activated carbon at 298 K and 0.5 bar, which has been synthetized from Sugarcane bagasse as precursor, activated with CO2 with an activator/carbon weight ratio of none at an activation temperature of 1023 K;an activated carbon at 298 K and 0.5 bar, which has been synthetized from biomass by activation with CO2 with an activator/carbon weight ratio of none at an activation temperature of 1023 K, and has a BET surface area of 622.0 m2/g and a pore volume of 0.38 cm3/g;an activated carbon at 298 K and 0.5 bar, which has been synthetized from biomass by activation with CO2 with an activator/carbon weight ratio of none at an activation temperature of 1023 K
Sugarcane bagasse;CO2;none;1023;298;0.4;1.9;0;1;3;0;an activated carbon at 298 K and 0.4 bar, which has been synthetized from Sugarcane bagasse as precursor, activated with CO2 with an activator/carbon weight ratio of none at an activation temperature of 1023 K, and has a BET surface area of 622.0 m2/g and a pore volume of 0.38 cm3/g;an activated carbon at 298 K and 0.4 bar, which has a BET surface area of 622.0 m2/g and a pore volume of 0.38 cm3/g;an activated carbon at 298 K and 0.4 bar, which has been synthetized from Sugarcane bagasse as precursor, activated with CO2 with an activator/carbon weight ratio of none at an activation temperature of 1023 K;an activated carbon at 298 K and 0.4 bar, which has been synthetized from biomass by activation with CO2 with an activator/carbon weight ratio of none at an activation temperature of 1023 K, and has a BET surface area of 622.0 m2/g and a pore volume of 0.38 cm3/g;an activated carbon at 298 K and 0.4 bar, which has been synthetized from biomass by activation with CO2 with an activator/carbon weight ratio of none at an activation temperature of 1023 K
Sugarcane bagasse;CO2;none;1023;298;0.3;1.6;0;1;2;0;an activated carbon at 298 K and 0.3 bar, which has been synthetized from Sugarcane bagasse as precursor, activated with CO2 with an activator/carbon weight ratio of none at an activation temperature of 1023 K, and has a BET surface area of 622.0 m2/g and a pore volume of 0.38 cm3/g;an activated carbon at 298 K and 0.3 bar, which has a BET surface area of 622.0 m2/g and a pore volume of 0.38 cm3/g;an activated carbon at 298 K and 0.3 bar, which has been synthetized from Sugarcane bagasse as precursor, activated with CO2 with an activator/carbon weight ratio of none at an activation temperature of 1023 K;an activated carbon at 298 K and 0.3 bar, which has been synthetized from biomass by activation with CO2 with an activator/carbon weight ratio of none at an activation temperature of 1023 K, and has a BET surface area of 622.0 m2/g and a pore volume of 0.38 cm3/g;an activated carbon at 298 K and 0.3 bar, which has been synthetized from biomass by activation with CO2 with an activator/carbon weight ratio of none at an activation temperature of 1023 K
Sugarcane bagasse;CO2;none;1023;298;0.2;1.4;0;0;2;0;an activated carbon at 298 K and 0.2 bar, which has been synthetized from Sugarcane bagasse as precursor, activated with CO2 with an activator/carbon weight ratio of none at an activation temperature of 1023 K, and has a BET surface area of 622.0 m2/g and a pore volume of 0.38 cm3/g;an activated carbon at 298 K and 0.2 bar, which has a BET surface area of 622.0 m2/g and a pore volume of 0.38 cm3/g;an activated carbon at 298 K and 0.2 bar, which has been synthetized from Sugarcane bagasse as precursor, activated with CO2 with an activator/carbon weight ratio of none at an activation temperature of 1023 K;an activated carbon at 298 K and 0.2 bar, which has been synthetized from biomass by activation with CO2 with an activator/carbon weight ratio of none at an activation temperature of 1023 K, and has a BET surface area of 622.0 m2/g and a pore volume of 0.38 cm3/g;an activated carbon at 298 K and 0.2 bar, which has been synthetized from biomass by activation with CO2 with an activator/carbon weight ratio of none at an activation temperature of 1023 K
Sugarcane bagasse;CO2;none;1023;298;0.1;1.1;0;0;1;0;an activated carbon at 298 K and 0.1 bar, which has been synthetized from Sugarcane bagasse as precursor, activated with CO2 with an activator/carbon weight ratio of none at an activation temperature of 1023 K, and has a BET surface area of 622.0 m2/g and a pore volume of 0.38 cm3/g;an activated carbon at 298 K and 0.1 bar, which has a BET surface area of 622.0 m2/g and a pore volume of 0.38 cm3/g;an activated carbon at 298 K and 0.1 bar, which has been synthetized from Sugarcane bagasse as precursor, activated with CO2 with an activator/carbon weight ratio of none at an activation temperature of 1023 K;an activated carbon at 298 K and 0.1 bar, which has been synthetized from biomass by activation with CO2 with an activator/carbon weight ratio of none at an activation temperature of 1023 K, and has a BET surface area of 622.0 m2/g and a pore volume of 0.38 cm3/g;an activated carbon at 298 K and 0.1 bar, which has been synthetized from biomass by activation with CO2 with an activator/carbon weight ratio of none at an activation temperature of 1023 K
Tea seed shell;KOH+N2;4;973;298;1;2.7;0;1;4;0;an activated carbon at 298 K and 1.0 bar, which has been synthetized from Tea seed shell as precursor, activated with KOH+N2 with an activator/carbon weight ratio of 4 at an activation temperature of 973 K, and has a BET surface area of 1064.0 m2/g and a pore volume of 0.47 cm3/g;an activated carbon at 298 K and 1.0 bar, which has a BET surface area of 1064.0 m2/g and a pore volume of 0.47 cm3/g;an activated carbon at 298 K and 1.0 bar, which has been synthetized from Tea seed shell as precursor, activated with KOH+N2 with an activator/carbon weight ratio of 4 at an activation temperature of 973 K;an activated carbon at 298 K and 1.0 bar, which has been synthetized from biomass by activation with KOH+N2 with an activator/carbon weight ratio of 4 at an activation temperature of 973 K, and has a BET surface area of 1064.0 m2/g and a pore volume of 0.47 cm3/g;an activated carbon at 298 K and 1.0 bar, which has been synthetized from biomass by activation with KOH+N2 with an activator/carbon weight ratio of 4 at an activation temperature of 973 K
Tea seed shell;KOH+N2;4;973;298;0.9;2.55;0;1;4;0;an activated carbon at 298 K and 0.9 bar, which has been synthetized from Tea seed shell as precursor, activated with KOH+N2 with an activator/carbon weight ratio of 4 at an activation temperature of 973 K, and has a BET surface area of 1064.0 m2/g and a pore volume of 0.47 cm3/g;an activated carbon at 298 K and 0.9 bar, which has a BET surface area of 1064.0 m2/g and a pore volume of 0.47 cm3/g;an activated carbon at 298 K and 0.9 bar, which has been synthetized from Tea seed shell as precursor, activated with KOH+N2 with an activator/carbon weight ratio of 4 at an activation temperature of 973 K;an activated carbon at 298 K and 0.9 bar, which has been synthetized from biomass by activation with KOH+N2 with an activator/carbon weight ratio of 4 at an activation temperature of 973 K, and has a BET surface area of 1064.0 m2/g and a pore volume of 0.47 cm3/g;an activated carbon at 298 K and 0.9 bar, which has been synthetized from biomass by activation with KOH+N2 with an activator/carbon weight ratio of 4 at an activation temperature of 973 K
Tea seed shell;KOH+N2;4;973;298;0.8;2.45;0;1;4;0;an activated carbon at 298 K and 0.8 bar, which has been synthetized from Tea seed shell as precursor, activated with KOH+N2 with an activator/carbon weight ratio of 4 at an activation temperature of 973 K, and has a BET surface area of 1064.0 m2/g and a pore volume of 0.47 cm3/g;an activated carbon at 298 K and 0.8 bar, which has a BET surface area of 1064.0 m2/g and a pore volume of 0.47 cm3/g;an activated carbon at 298 K and 0.8 bar, which has been synthetized from Tea seed shell as precursor, activated with KOH+N2 with an activator/carbon weight ratio of 4 at an activation temperature of 973 K;an activated carbon at 298 K and 0.8 bar, which has been synthetized from biomass by activation with KOH+N2 with an activator/carbon weight ratio of 4 at an activation temperature of 973 K, and has a BET surface area of 1064.0 m2/g and a pore volume of 0.47 cm3/g;an activated carbon at 298 K and 0.8 bar, which has been synthetized from biomass by activation with KOH+N2 with an activator/carbon weight ratio of 4 at an activation temperature of 973 K
Tea seed shell;KOH+N2;4;973;298;0.7;2.1;0;1;3;0;an activated carbon at 298 K and 0.7 bar, which has been synthetized from Tea seed shell as precursor, activated with KOH+N2 with an activator/carbon weight ratio of 4 at an activation temperature of 973 K, and has a BET surface area of 1064.0 m2/g and a pore volume of 0.47 cm3/g;an activated carbon at 298 K and 0.7 bar, which has a BET surface area of 1064.0 m2/g and a pore volume of 0.47 cm3/g;an activated carbon at 298 K and 0.7 bar, which has been synthetized from Tea seed shell as precursor, activated with KOH+N2 with an activator/carbon weight ratio of 4 at an activation temperature of 973 K;an activated carbon at 298 K and 0.7 bar, which has been synthetized from biomass by activation with KOH+N2 with an activator/carbon weight ratio of 4 at an activation temperature of 973 K, and has a BET surface area of 1064.0 m2/g and a pore volume of 0.47 cm3/g;an activated carbon at 298 K and 0.7 bar, which has been synthetized from biomass by activation with KOH+N2 with an activator/carbon weight ratio of 4 at an activation temperature of 973 K
Tea seed shell;KOH+N2;4;973;298;0.6;1.82;0;1;3;0;an activated carbon at 298 K and 0.6 bar, which has been synthetized from Tea seed shell as precursor, activated with KOH+N2 with an activator/carbon weight ratio of 4 at an activation temperature of 973 K, and has a BET surface area of 1064.0 m2/g and a pore volume of 0.47 cm3/g;an activated carbon at 298 K and 0.6 bar, which has a BET surface area of 1064.0 m2/g and a pore volume of 0.47 cm3/g;an activated carbon at 298 K and 0.6 bar, which has been synthetized from Tea seed shell as precursor, activated with KOH+N2 with an activator/carbon weight ratio of 4 at an activation temperature of 973 K;an activated carbon at 298 K and 0.6 bar, which has been synthetized from biomass by activation with KOH+N2 with an activator/carbon weight ratio of 4 at an activation temperature of 973 K, and has a BET surface area of 1064.0 m2/g and a pore volume of 0.47 cm3/g;an activated carbon at 298 K and 0.6 bar, which has been synthetized from biomass by activation with KOH+N2 with an activator/carbon weight ratio of 4 at an activation temperature of 973 K
Tea seed shell;KOH+N2;4;973;298;0.5;1.6;0;1;2;0;an activated carbon at 298 K and 0.5 bar, which has been synthetized from Tea seed shell as precursor, activated with KOH+N2 with an activator/carbon weight ratio of 4 at an activation temperature of 973 K, and has a BET surface area of 1064.0 m2/g and a pore volume of 0.47 cm3/g;an activated carbon at 298 K and 0.5 bar, which has a BET surface area of 1064.0 m2/g and a pore volume of 0.47 cm3/g;an activated carbon at 298 K and 0.5 bar, which has been synthetized from Tea seed shell as precursor, activated with KOH+N2 with an activator/carbon weight ratio of 4 at an activation temperature of 973 K;an activated carbon at 298 K and 0.5 bar, which has been synthetized from biomass by activation with KOH+N2 with an activator/carbon weight ratio of 4 at an activation temperature of 973 K, and has a BET surface area of 1064.0 m2/g and a pore volume of 0.47 cm3/g;an activated carbon at 298 K and 0.5 bar, which has been synthetized from biomass by activation with KOH+N2 with an activator/carbon weight ratio of 4 at an activation temperature of 973 K
Tea seed shell;KOH+N2;4;973;298;0.4;1.3;0;0;2;0;an activated carbon at 298 K and 0.4 bar, which has been synthetized from Tea seed shell as precursor, activated with KOH+N2 with an activator/carbon weight ratio of 4 at an activation temperature of 973 K, and has a BET surface area of 1064.0 m2/g and a pore volume of 0.47 cm3/g;an activated carbon at 298 K and 0.4 bar, which has a BET surface area of 1064.0 m2/g and a pore volume of 0.47 cm3/g;an activated carbon at 298 K and 0.4 bar, which has been synthetized from Tea seed shell as precursor, activated with KOH+N2 with an activator/carbon weight ratio of 4 at an activation temperature of 973 K;an activated carbon at 298 K and 0.4 bar, which has been synthetized from biomass by activation with KOH+N2 with an activator/carbon weight ratio of 4 at an activation temperature of 973 K, and has a BET surface area of 1064.0 m2/g and a pore volume of 0.47 cm3/g;an activated carbon at 298 K and 0.4 bar, which has been synthetized from biomass by activation with KOH+N2 with an activator/carbon weight ratio of 4 at an activation temperature of 973 K
Tea seed shell;KOH+N2;4;973;298;0.3;0.95;0;0;1;0;an activated carbon at 298 K and 0.3 bar, which has been synthetized from Tea seed shell as precursor, activated with KOH+N2 with an activator/carbon weight ratio of 4 at an activation temperature of 973 K, and has a BET surface area of 1064.0 m2/g and a pore volume of 0.47 cm3/g;an activated carbon at 298 K and 0.3 bar, which has a BET surface area of 1064.0 m2/g and a pore volume of 0.47 cm3/g;an activated carbon at 298 K and 0.3 bar, which has been synthetized from Tea seed shell as precursor, activated with KOH+N2 with an activator/carbon weight ratio of 4 at an activation temperature of 973 K;an activated carbon at 298 K and 0.3 bar, which has been synthetized from biomass by activation with KOH+N2 with an activator/carbon weight ratio of 4 at an activation temperature of 973 K, and has a BET surface area of 1064.0 m2/g and a pore volume of 0.47 cm3/g;an activated carbon at 298 K and 0.3 bar, which has been synthetized from biomass by activation with KOH+N2 with an activator/carbon weight ratio of 4 at an activation temperature of 973 K
Tea seed shell;KOH+N2;4;973;298;0.2;0.7;0;0;0;0;an activated carbon at 298 K and 0.2 bar, which has been synthetized from Tea seed shell as precursor, activated with KOH+N2 with an activator/carbon weight ratio of 4 at an activation temperature of 973 K, and has a BET surface area of 1064.0 m2/g and a pore volume of 0.47 cm3/g;an activated carbon at 298 K and 0.2 bar, which has a BET surface area of 1064.0 m2/g and a pore volume of 0.47 cm3/g;an activated carbon at 298 K and 0.2 bar, which has been synthetized from Tea seed shell as precursor, activated with KOH+N2 with an activator/carbon weight ratio of 4 at an activation temperature of 973 K;an activated carbon at 298 K and 0.2 bar, which has been synthetized from biomass by activation with KOH+N2 with an activator/carbon weight ratio of 4 at an activation temperature of 973 K, and has a BET surface area of 1064.0 m2/g and a pore volume of 0.47 cm3/g;an activated carbon at 298 K and 0.2 bar, which has been synthetized from biomass by activation with KOH+N2 with an activator/carbon weight ratio of 4 at an activation temperature of 973 K
Tea seed shell;KOH+N2;4;973;298;0.1;0.4;0;0;0;0;an activated carbon at 298 K and 0.1 bar, which has been synthetized from Tea seed shell as precursor, activated with KOH+N2 with an activator/carbon weight ratio of 4 at an activation temperature of 973 K, and has a BET surface area of 1064.0 m2/g and a pore volume of 0.47 cm3/g;an activated carbon at 298 K and 0.1 bar, which has a BET surface area of 1064.0 m2/g and a pore volume of 0.47 cm3/g;an activated carbon at 298 K and 0.1 bar, which has been synthetized from Tea seed shell as precursor, activated with KOH+N2 with an activator/carbon weight ratio of 4 at an activation temperature of 973 K;an activated carbon at 298 K and 0.1 bar, which has been synthetized from biomass by activation with KOH+N2 with an activator/carbon weight ratio of 4 at an activation temperature of 973 K, and has a BET surface area of 1064.0 m2/g and a pore volume of 0.47 cm3/g;an activated carbon at 298 K and 0.1 bar, which has been synthetized from biomass by activation with KOH+N2 with an activator/carbon weight ratio of 4 at an activation temperature of 973 K
