Repository: JorenBE/GPT-Challenge

# GPT-Challenge

| Dataset | Expert(s) | Affiliation | Data |
| -------- | -------- | -------- |-------- |
| Polymer Adhesion Energy | Jiale Shi, Jonathan Whitmer | University Of Notre Dame |[Download](experiments/01_materials/polymers_AdE/DatasetExplore/train_polymers.csv?raw=true)|
| Monomer Properties | <p>KJ. Schmidt,  Ben Blaiszik</p><p>Ian T. Foster</p>| <p>University of Chicago</p><p>Argonne National Laboratory</p> | [Download](experiments/01_materials/monomers/DatasetExplore/train_monomers.csv?raw=true) |
| Gas Uptake of MOFs | Hilal Daglar, Seda Keskin | Koç University | [Download](experiments/01_materials/GasUptake_MOFs/DatasetExplore/Helium.csv?raw=true) |
| Melting Point | Guillaume Godin | University of Orléans | [Download](experiments/01_materials/MeltingPoint/DatasetExplore/train_meltingPoint_noDuplicates.csv?raw=true) |
| Proteins | Lydia Good, Tuomas Knowles | University of Cambridge | [Download](experiments/01_materials/proteins/DatasetExplore/LLPS_all.csv?raw=true) |
| Activation energies of cycloadditions | Dennis Svatunek | TU Wien | [Download](experiments/02_reactions/ActivationEnergy_Click/DatasetExplore/ClickActivationE.csv?raw=true) |
| Catalyzed cleavage reaction  | Rubén Laplaza Solanas, Clemence Corminboeuf | EPFL | [Download](experiments/02_reactions/NiCatalysis/DatasetExplore/NiCatalysis.csv?raw=true) |
| Hydrogen Storage Capacity  | Andreas Zütel | EPFL | [Download](experiments/02_reactions/NiCatalysis/DatasetExplore/NiCatalysis.csv?raw=true) |
| MOFs - Photocatalytic water splitting  | Beatriz Mouriño | EPFL | [Download](experiments/02_reactions/MOFs_photocatalysis/MOFs_photocatalysis.csv?raw=true) |
| MOF synthesis | Francesca Nerli, Marco Taddei | Universitá di Pisa | [Download](experiments/02_reactions/MOF_synthesis/DatasetExplore/MOF_synthesis_train.csv?raw=true) |
| CO2 Adsorption of Biomasses | Hossein Mashhadimoslem | Iran University of Science and Technology (IUST) | [Download](experiments/02_reactions/Isomerisation_yield/DatasetExpore/Isomerisation_train.csv?raw=true) |
| Isomerisation Yield | Leander Choudhury, Jérôme Waser | EPFL | [Download](experiments/02_reactions/Isomerisation_yield/DatasetExpore/Isomerisation_train.csv?raw=true) |
| Polymerization Kinetics | Joren Van Herck, Tanja Junkers | Monash University | [Download](experiments/02_reactions/Polymerization_Kinetics/DatasetExplore/Polymerization.csv?raw=true) |
| MOFs - Photocatalytic Activity | Matthew Garvin, Neda Poudineh, Susana Garcia, Ruaraidh D. McIntosh | Heriot-Watt University | [Download](experiments/02_reactions/Polymerization_Kinetics/DatasetExplore/Polymerization.csv?raw=true) |

File: experiments/03_Systems_and_Applications/H2storage_metalHydrides/LearningCurves_models/Hydrides.csv (part 1 of 2)
,Unnamed: 0.2,Unnamed: 0.1,Unnamed: 0,Composition_Formula,Equilibrium_Pressure_25C,formula_eqPressure_25C,Heat_of_Formation_kJperMolH2,binary,bin,3bin_limit,LnEquilibrium_Pressure_25C,binary_Heat,binary_pressure,element
0,0,0,0,Th2Al,1.0167358951774124e-17,Th2Al (Equilibrium Pressure at 25C: 1.0167358951774124e-17),-130.0,0.0,2,2,-39.127349187648704,0,0,"['Th', 'Al']"
1,1,1,1,Ti2Cu,1.2200830742128937e-15,Ti2Cu (Equilibrium Pressure at 25C: 1.2200830742128937e-15),-130.0,0.0,2,2,-34.33985744486666,0,0,"['Ti', 'Cu']"
2,2,2,2,Zr2Cu,7.297612026554459e-20,Zr2Cu (Equilibrium Pressure at 25C: 7.297612026554459e-20),-144.0,0.0,2,2,-44.064154684891946,0,0,"['Zr', 'Cu']"
3,3,3,3,Zr2Ni,2.058957198564648e-24,Zr2Ni (Equilibrium Pressure at 25C: 2.058957198564648e-24),-183.0,0.0,2,2,-54.53984259151432,0,0,"['Zr', 'Ni']"
4,4,4,4,Mg2Ni,1.2401578620850435e-05,Mg2Ni (Equilibrium Pressure at 25C: 1.2401578620850435e-05),-64.5,0.0,2,2,-11.297686785323176,0,0,"['Mg', 'Ni']"
5,5,5,5,Mg2Co0.25Ni0.75,6.333239945579323e-06,Mg2Co0.25Ni0.75 (Equilibrium Pressure at 25C: 6.333239945579323e-06),-64.5,0.0,2,2,-11.969698613009502,0,0,"['Mg', 'Co', 'Ni']"
6,6,6,6,Mg2Fe0.25Ni0.75,6.280056744354837e-06,Mg2Fe0.25Ni0.75 (Equilibrium Pressure at 25C: 6.280056744354837e-06),-65.2,0.0,2,2,-11.978131541799696,0,0,"['Mg', 'Fe', 'Ni']"
7,7,7,7,Mg2Cr0.25Ni0.75,2.279544208544706e-05,Mg2Cr0.25Ni0.75 (Equilibrium Pressure at 25C: 2.279544208544706e-05),-61.0,0.0,2,2,-10.688949950521277,0,0,"['Mg', 'Cr', 'Ni']"
8,8,8,8,Mg2Cu0.25Ni0.75,4.3001956393652456e-05,Mg2Cu0.25Ni0.75 (Equilibrium Pressure at 25C: 4.3001956393652456e-05),-59.0,0.0,2,2,-10.054264945778892,0,0,"['Mg', 'Cu', 'Ni']"
9,9,9,9,Mg2Ti0.25Ni0.75,4.658545275979016e-05,Mg2Ti0.25Ni0.75 (Equilibrium Pressure at 25C: 4.658545275979016e-05),-59.0,0.0,2,2,-9.974222238105355,0,0,"['Mg', 'Ti', 'Ni']"
10,10,10,10,ThCo,0.0202404562945991,ThCo (Equilibrium Pressure at 25C: 0.0202404562945991),-46.8,0.0,2,2,-3.9000718906174288,0,0,"['Th', 'Co']"
11,11,11,11,ThNi,0.0041671432123623,ThNi (Equilibrium Pressure at 25C: 0.0041671432123623),-45.3,0.0,2,2,-5.480524558914899,0,0,"['Th', 'Ni']"
12,12,12,12,Ti0.46Mn0.05V0.05Fe0.45,2.24884865942675,Ti0.46Mn0.05V0.05Fe0.45 (Equilibrium Pressure at 25C: 2.24884865942675),-28.6,1.0,1,1,0.810418378328218,1,1,"['Ti', 'Mn', 'V', 'Fe']"
13,13,13,13,Zr0.04Ti0.96Nb0.04Fe0.95,1.1330198344371585,Zr0.04Ti0.96Nb0.04Fe0.95 (Equilibrium Pressure at 25C: 1.1330198344371585),-31.8,1.0,1,1,0.1248864880154619,1,1,"['Zr', 'Ti', 'Nb', 'Fe']"
14,14,14,14,Ti0.9Fe0.9B0.2,13.716892394336089,Ti0.9Fe0.9B0.2 (Equilibrium Pressure at 25C: 13.716892394336089),-7.6,1.0,0,0,2.618628094771769,1,1,"['Ti', 'Fe', 'B']"
15,15,15,15,La0.1Ti0.9Co1,0.0025112451596866,La0.1Ti0.9Co1 (Equilibrium Pressure at 25C: 0.0025112451596866),-60.0,0.0,2,2,-5.986976569288815,0,0,"['La', 'Ti', 'Co']"
16,16,16,16,Zr0.1Ti0.9Fe1,2.722722436607205,Zr0.1Ti0.9Fe1 (Equilibrium Pressure at 25C: 2.722722436607205),-28.9,1.0,1,1,1.001632275557145,1,1,"['Zr', 'Ti', 'Fe']"
17,17,17,17,TiCo,0.00224399239246,TiCo (Equilibrium Pressure at 25C: 0.00224399239246),-57.8,0.0,2,2,-6.099498681496774,0,0,"['Ti', 'Co']"
18,18,18,18,Ti1Fe0.5Co0.5,0.1295775132300278,Ti1Fe0.5Co0.5 (Equilibrium Pressure at 25C: 0.1295775132300278),-42.3,0.0,2,2,-2.0434760191459587,0,0,"['Ti', 'Fe', 'Co']"
19,19,19,19,Ti1Mn0.5Co0.5,0.0330866273106653,Ti1Mn0.5Co0.5 (Equilibrium Pressure at 25C: 0.0330866273106653),-46.9,0.0,2,2,-3.408626086973869,0,0,"['Ti', 'Mn', 'Co']"
20,20,20,20,TiCu,4.110047647986045e-15,TiCu (Equilibrium Pressure at 25C: 4.110047647986045e-15),-126.0,0.0,2,2,-33.12534177328579,0,0,"['Ti', 'Cu']"
21,21,21,21,TiFe,4.313248552071831,TiFe (Equilibrium Pressure at 25C: 4.313248552071831),-28.1,1.0,1,1,1.4616913445867017,1,1,"['Ti', 'Fe']"
22,22,22,22,Ti1Fe0.6Ni0.4,0.0076797015643149,Ti1Fe0.6Ni0.4 (Equilibrium Pressure at 25C: 0.0076797015643149),-48.6,0.0,2,2,-4.869174591390744,0,0,"['Ti', 'Fe', 'Ni']"
23,23,23,23,Ti1Mn0.2Fe0.7,0.7160157767194152,Ti1Mn0.2Fe0.7 (Equilibrium Pressure at 25C: 0.7160157767194152),-34.7,1.0,1,1,-0.3340530777399251,1,1,"['Ti', 'Mn', 'Fe']"
24,24,24,24,Ti1Be0.2Fe0.8,0.8274895474763463,Ti1Be0.2Fe0.8 (Equilibrium Pressure at 25C: 0.8274895474763463),-30.5,1.0,1,1,-0.18935880325922064,1,1,"['Ti', 'Be', 'Fe']"
25,25,25,25,Ti1V0.05Fe0.8Ni0.15,0.0528651881013207,Ti1V0.05Fe0.8Ni0.15 (Equilibrium Pressure at 25C: 0.0528651881013207),-41.0,0.0,2,2,-2.940010226659256,0,0,"['Ti', 'V', 'Fe', 'Ni']"
26,26,26,26,Ti1Fe0.8Ni0.2,0.0757261773330141,Ti1Fe0.8Ni0.2 (Equilibrium Pressure at 25C: 0.0757261773330141),-41.9,0.0,2,2,-2.580631374708494,0,0,"['Ti', 'Fe', 'Ni']"
27,27,27,27,Ti1Mn0.05Fe0.95,3.6067059056670914,Ti1Mn0.05Fe0.95 (Equilibrium Pressure at 25C: 3.6067059056670914),-29.3,1.0,1,1,1.2827948642660227,1,1,"['Ti', 'Mn', 'Fe']"
28,28,28,28,Ti1Al0.1Fe0.9,1.2000000000000008,Ti1Al0.1Fe0.9 (Equilibrium Pressure at 25C: 1.2000000000000008),-30.0,1.0,1,1,0.18232155679395534,1,1,"['Ti', 'Al', 'Fe']"
29,29,29,29,Ti1Fe0.9Co0.1,1.924057490611676,Ti1Fe0.9Co0.1 (Equilibrium Pressure at 25C: 1.924057490611676),-30.6,1.0,1,1,0.6544362325723927,1,1,"['Ti', 'Fe', 'Co']"
30,30,30,30,Ti1Cr0.1Fe0.9,0.5278644188036328,Ti1Cr0.1Fe0.9 (Equilibrium Pressure at 25C: 0.5278644188036328),-30.5,1.0,1,1,-0.6389158108190417,1,1,"['Ti', 'Cr', 'Fe']"
31,31,31,31,Ti1Mn0.1Fe0.9,2.600000000000001,Ti1Mn0.1Fe0.9 (Equilibrium Pressure at 25C: 2.600000000000001),-29.5,1.0,1,1,0.9555114450274368,1,1,"['Ti', 'Mn', 'Fe']"
32,32,32,32,Ti1Fe0.9Ni0.1,0.5925849497878128,Ti1Fe0.9Ni0.1 (Equilibrium Pressure at 25C: 0.5925849497878128),-35.6,1.0,1,1,-0.5232610410807836,0,1,"['Ti', 'Fe', 'Ni']"
33,33,33,33,ErAg,3.65153843488012e-07,ErAg (Equilibrium Pressure at 25C: 3.65153843488012e-07),-35.2,0.0,1,1,-14.822947083157208,0,0,"['Er', 'Ag']"
34,34,34,34,HfCo,0.0001586042602992,HfCo (Equilibrium Pressure at 25C: 0.0001586042602992),-59.0,0.0,2,2,-8.749098387212573,0,0,"['Hf', 'Co']"
35,35,35,35,HfNi,0.0042007875194439,HfNi (Equilibrium Pressure at 25C: 0.0042007875194439),-50.0,0.0,2,2,-5.47248326664011,0,0,"['Hf', 'Ni']"
36,36,36,36,Li0.94Pd1,3.047861129830459e-08,Li0.94Pd1 (Equilibrium Pressure at 25C: 3.047861129830459e-08),-69.2,0.0,2,2,-17.30624066824515,0,0,"['Li', 'Pd']"
37,37,37,37,UCo,0.0001139202318451,UCo (Equilibrium Pressure at 25C: 0.0001139202318451),-55.0,0.0,2,2,-9.080012075145552,0,0,"['U', 'Co']"
38,38,38,38,Hf0.5Zr0.5Co1,2.308461485627652e-06,Hf0.5Zr0.5Co1 (Equilibrium Pressure at 25C: 2.308461485627652e-06),-76.2,0.0,2,2,-12.97892927886059,0,0,"['Hf', 'Zr', 'Co']"
39,39,39,39,Hf0.3Zr0.7Co1,1.8781778931590424e-07,Hf0.3Zr0.7Co1 (Equilibrium Pressure at 25C: 1.8781778931590424e-07),-80.3,0.0,2,2,-15.487793549866536,0,0,"['Hf', 'Zr', 'Co']"
40,40,40,40,ZrCo,5.685683897917631e-08,ZrCo (Equilibrium Pressure at 25C: 5.685683897917631e-08),-76.3,0.0,2,2,-16.68272932531892,0,0,"['Zr', 'Co']"
41,41,41,41,Zr1Co0.84Ni0.16,5.5704395291024795e-09,Zr1Co0.84Ni0.16 (Equilibrium Pressure at 25C: 5.5704395291024795e-09),-83.0,0.0,2,2,-19.005791876048196,0,0,"['Zr', 'Co', 'Ni']"
42,42,42,42,ZrNi,4.1694944791718575e-06,ZrNi (Equilibrium Pressure at 25C: 4.1694944791718575e-06),-64.0,0.0,2,2,-12.387715757518615,0,0,"['Zr', 'Ni']"
43,43,43,43,CaNi2,0.0499999999999999,CaNi2 (Equilibrium Pressure at 25C: 0.0499999999999999),-85.0,0.0,2,2,-2.995732273553993,0,0,"['Ca', 'Ni']"
44,44,44,44,DyFe2,2.614755205396812e-06,DyFe2 (Equilibrium Pressure at 25C: 2.614755205396812e-06),-58.0,0.0,2,2,-12.854340076532177,0,0,"['Dy', 'Fe']"
45,45,45,45,Ce0.5Th1.5Al1,5.027494542157073e-20,Ce0.5Th1.5Al1 (Equilibrium Pressure at 25C: 5.027494542157073e-20),-133.0,0.0,2,2,-44.43678010281463,0,0,"['Ce', 'Th', 'Al']"
46,46,46,46,Zr0.5Ti0.5Mn1.2Fe0.3,0.0334994686463266,Zr0.5Ti0.5Mn1.2Fe0.3 (Equilibrium Pressure at 25C: 0.0334994686463266),-39.0,0.0,1,1,-3.3962257015805917,0,0,"['Zr', 'Ti', 'Mn', 'Fe']"
47,47,47,47,Zr0.5Ti0.5Mn2,0.1807517251545121,Zr0.5Ti0.5Mn2 (Equilibrium Pressure at 25C: 0.1807517251545121),-40.0,0.0,1,1,-1.7106308735655071,0,0,"['Zr', 'Ti', 'Mn']"
48,48,48,48,Zr0.4Ti0.6Mn1.4Cr0.4Cu0.2,0.4174028293033868,Zr0.4Ti0.6Mn1.4Cr0.4Cu0.2 (Equilibrium Pressure at 25C: 0.4174028293033868),-48.0,0.0,2,2,-0.8737035059638624,0,0,"['Zr', 'Ti', 'Mn', 'Cr', 'Cu']"
49,49,49,49,Zr0.4Ti0.6Mn1.9Cu0.1,0.6611368676753244,Zr0.4Ti0.6Mn1.9Cu0.1 (Equilibrium Pressure at 25C: 0.6611368676753244),-40.6,1.0,2,2,-0.41379439902868886,0,1,"['Zr', 'Ti', 'Mn', 'Cu']"
50,50,50,50,Zr0.3Ti0.7Mn1.9Mo0.1,1.420024941763026,Zr0.3Ti0.7Mn1.9Mo0.1 (Equilibrium Pressure at 25C: 1.420024941763026),-41.0,1.0,2,2,0.3506744360807625,0,1,"['Zr', 'Ti', 'Mn', 'Mo']"
51,51,51,51,Zr0.2Ti0.8Cr1.8,7.013375851791718,Zr0.2Ti0.8Cr1.8 (Equilibrium Pressure at 25C: 7.013375851791718),-23.0,1.0,1,1,1.947819161700853,1,1,"['Zr', 'Ti', 'Cr']"
52,52,52,52,Zr0.2Ti0.8Mn1Cr1,6.054539488098582,Zr0.2Ti0.8Mn1Cr1 (Equilibrium Pressure at 25C: 6.054539488098582),-30.0,1.0,1,1,1.8008083192983042,1,1,"['Zr', 'Ti', 'Mn', 'Cr']"
53,53,53,53,Zr0.2Ti0.8Mn0.8Cr1Fe0.2,14.549603472532237,Zr0.2Ti0.8Mn0.8Cr1Fe0.2 (Equilibrium Pressure at 25C: 14.549603472532237),-28.0,1.0,1,1,2.677563740499213,1,1,"['Zr', 'Ti', 'Mn', 'Cr', 'Fe']"
54,54,54,54,Zr0.2Ti0.8Mn1.2Cr0.8,6.0999925659975744,Zr0.2Ti0.8Mn1.2Cr0.8 (Equilibrium Pressure at 25C: 6.0999925659975744),-28.9,1.0,1,1,1.8082875524896007,1,1,"['Zr', 'Ti', 'Mn', 'Cr']"
55,55,55,55,Zr0.2Ti0.8Mn1.2V0.2Cr0.6,2.713708031696302,Zr0.2Ti0.8Mn1.2V0.2Cr0.6 (Equilibrium Pressure at 25C: 2.713708031696302),-30.5,1.0,1,1,0.9983159770318395,1,1,"['Zr', 'Ti', 'Mn', 'V', 'Cr']"
56,56,56,56,Zr0.2Ti0.8Mn1.4V0.2Cr0.4,10.98754411950132,Zr0.2Ti0.8Mn1.4V0.2Cr0.4 (Equilibrium Pressure at 25C: 10.98754411950132),-29.0,1.0,1,1,2.396762278429975,1,1,"['Zr', 'Ti', 'Mn', 'V', 'Cr']"
57,57,57,57,Zr0.2Ti0.8Mn1.5Cr0.5,8.327888943668015,Zr0.2Ti0.8Mn1.5Cr0.5 (Equilibrium Pressure at 25C: 8.327888943668015),-27.5,1.0,1,1,2.1196099959293253,1,1,"['Zr', 'Ti', 'Mn', 'Cr']"
58,58,58,58,Zr0.2Ti0.8Mn1.5Cu0.5,2.5066921401854296,Zr0.2Ti0.8Mn1.5Cu0.5 (Equilibrium Pressure at 25C: 2.5066921401854296),-27.0,1.0,1,1,0.91896401155002,1,1,"['Zr', 'Ti', 'Mn', 'Cu']"
59,59,59,59,Zr0.2Ti0.8Mn1.5Fe0.5,9.289575147207117,Zr0.2Ti0.8Mn1.5Fe0.5 (Equilibrium Pressure at 25C: 9.289575147207117),-25.4,1.0,1,1,2.2288928195095017,1,1,"['Zr', 'Ti', 'Mn', 'Fe']"
60,60,60,60,Zr0.2Ti0.8Mn1.5V0.5,0.3691496507046181,Zr0.2Ti0.8Mn1.5V0.5 (Equilibrium Pressure at 25C: 0.3691496507046181),-45.6,0.0,2,2,-0.9965531596927207,0,0,"['Zr', 'Ti', 'Mn', 'V']"
61,61,61,61,Zr0.2Ti0.8Mn1.6V0.2Cr0.2,2.46700730154209,Zr0.2Ti0.8Mn1.6V0.2Cr0.2 (Equilibrium Pressure at 25C: 2.46700730154209),-30.5,1.0,1,1,0.9030057972275135,1,1,"['Zr', 'Ti', 'Mn', 'V', 'Cr']"
62,62,62,62,Zr0.2Ti0.8Mn1.7V0.2Mo0.1,1.7175130066404791,Zr0.2Ti0.8Mn1.7V0.2Mo0.1 (Equilibrium Pressure at 25C: 1.7175130066404791),-35.0,1.0,1,1,0.5408773180932492,0,1,"['Zr', 'Ti', 'Mn', 'V', 'Mo']"
63,63,63,63,Zr0.2Ti0.8Mn1.8Mo0.2,4.883352942000587,Zr0.2Ti0.8Mn1.8Mo0.2 (Equilibrium Pressure at 25C: 4.883352942000587),-29.0,1.0,1,1,1.5858320622136461,1,1,"['Zr', 'Ti', 'Mn', 'Mo']"
64,64,64,64,Zr0.2Ti0.8Mn0.2V0.6Fe0.2Ni0.8Pd0.1,0.01,Zr0.2Ti0.8Mn0.2V0.6Fe0.2Ni0.8Pd0.1 (Equilibrium Pressure at 25C: 0.01),-46.5,0.0,2,2,-4.605170185988091,0,0,"['Zr', 'Ti', 'Mn', 'V', 'Fe', 'Ni', 'Pd']"
65,65,65,65,Zr0.05Ti0.95Mn0.8Cr1.2,6.394469394237009,Zr0.05Ti0.95Mn0.8Cr1.2 (Equilibrium Pressure at 25C: 6.394469394237009),-21.9,1.0,1,1,1.8554334596161208,1,1,"['Zr', 'Ti', 'Mn', 'Cr']"
66,66,66,66,Ti1V1.4Ni0.6,0.1180231535085358,Ti1V1.4Ni0.6 (Equilibrium Pressure at 25C: 0.1180231535085358),-28.8,0.0,1,1,-2.1368744575903156,1,0,"['Ti', 'V', 'Ni']"
67,67,67,67,Ti1V1.6Ni0.4,0.0393086315930461,Ti1V1.6Ni0.4 (Equilibrium Pressure at 25C: 0.0393086315930461),-33.2,0.0,1,1,-3.2363111508119657,1,0,"['Ti', 'V', 'Ni']"
68,68,68,68,Ti1V1.8Ni0.2,0.0062535522340121,Ti1V1.8Ni0.2 (Equilibrium Pressure at 25C: 0.0062535522340121),-35.3,0.0,1,1,-5.074605619245809,0,0,"['Ti', 'V', 'Ni']"
69,69,69,69,TmFe2,8.45853395673871e-05,TmFe2 (Equilibrium Pressure at 25C: 8.45853395673871e-05),-56.8,0.0,2,2,-9.377749597534383,0,0,"['Tm', 'Fe']"
70,70,70,70,UAlNi,7.082643601003493e-07,UAlNi (Equilibrium Pressure at 25C: 7.082643601003493e-07),-74.6,0.0,2,2,-14.160448422973134,0,0,"['U', 'Al', 'Ni']"
71,71,71,71,Zr1Cr0.5Fe1.5,1.5673757863719104,Zr1Cr0.5Fe1.5 (Equilibrium Pressure at 25C: 1.5673757863719104),-25.6,1.0,1,1,0.4494027472411181,1,1,"['Zr', 'Cr', 'Fe']"
72,72,72,72,Zr1Mn0.48V0.48Ni1.44,0.2300512805339951,Zr1Mn0.48V0.48Ni1.44 (Equilibrium Pressure at 25C: 0.2300512805339951),-39.9,0.0,1,1,-1.4694530360671139,0,0,"['Zr', 'Mn', 'V', 'Ni']"
73,73,73,73,Zr0.5Ti0.5Cr1Fe1,4.305323097844682,Zr0.5Ti0.5Cr1Fe1 (Equilibrium Pressure at 25C: 4.305323097844682),-27.0,1.0,1,1,1.459852186827605,1,1,"['Zr', 'Ti', 'Cr', 'Fe']"
74,74,74,74,Ho0.4Zr0.6Co2,0.8014902012593528,Ho0.4Zr0.6Co2 (Equilibrium Pressure at 25C: 0.8014902012593528),-29.3,1.0,1,1,-0.2212825325102524,1,1,"['Ho', 'Zr', 'Co']"
75,75,75,75,Zr0.76Ti0.24Mn0.63V0.14Fe0.18Ni1.16,4.103436558396678,Zr0.76Ti0.24Mn0.63V0.14Fe0.18Ni1.16 (Equilibrium Pressure at 25C: 4.103436558396678),-29.7,1.0,1,1,1.4118248076042024,1,1,"['Zr', 'Ti', 'Mn', 'V', 'Fe', 'Ni']"
76,76,76,76,Zr1Cr2Fe0.8,0.0184358432168636,Zr1Cr2Fe0.8 (Equilibrium Pressure at 25C: 0.0184358432168636),-46.5,0.0,2,2,-3.9934585083440455,0,0,"['Zr', 'Cr', 'Fe']"
77,77,77,77,Zr1Cr2Ni0.8,0.0462816652571173,Zr1Cr2Ni0.8 (Equilibrium Pressure at 25C: 0.0462816652571173),-37.9,0.0,1,1,-3.0730093950845307,0,0,"['Zr', 'Cr', 'Ni']"
78,78,78,78,Zr1Cr1Fe1.2,0.2545178258069306,Zr1Cr1Fe1.2 (Equilibrium Pressure at 25C: 0.2545178258069306),-34.0,0.0,1,1,-1.3683844029810368,1,0,"['Zr', 'Cr', 'Fe']"
79,79,79,79,Zr1Cr1Fe1.6,2.0599254873958057,Zr1Cr1Fe1.6 (Equilibrium Pressure at 25C: 2.0599254873958057),-29.1,1.0,1,1,0.7226698109802127,1,1,"['Zr', 'Cr', 'Fe']"
80,80,80,80,Zr1Cr1Fe1.8,6.318756191293226,Zr1Cr1Fe1.8 (Equilibrium Pressure at 25C: 6.318756191293226),-19.0,1.0,0,0,1.843522383614964,1,1,"['Zr', 'Cr', 'Fe']"
81,81,81,81,Zr1Cr1Fe1Co0.8,20.926699927688897,Zr1Cr1Fe1Co0.8 (Equilibrium Pressure at 25C: 20.926699927688897),-20.0,1.0,0,0,3.0410258521529516,1,1,"['Zr', 'Cr', 'Fe', 'Co']"
82,82,82,82,Zr1Cr1Fe1Cu0.8,3.237801267487753,Zr1Cr1Fe1Cu0.8 (Equilibrium Pressure at 25C: 3.237801267487753),-28.0,1.0,1,1,1.1748944782909256,1,1,"['Zr', 'Cr', 'Fe', 'Cu']"
83,83,83,83,Zr1Mn0.8Cr1Fe1,0.6546556030591566,Zr1Mn0.8Cr1Fe1 (Equilibrium Pressure at 25C: 0.6546556030591566),-32.0,1.0,1,1,-0.4236459784827751,1,1,"['Zr', 'Mn', 'Cr', 'Fe']"
84,84,84,84,Zr1Cr1Fe1Ni0.8,17.371038036919114,Zr1Cr1Fe1Ni0.8 (Equilibrium Pressure at 25C: 17.371038036919114),-21.0,1.0,1,1,2.8548043387966886,1,1,"['Zr', 'Cr', 'Fe', 'Ni']"
85,85,85,85,Zr1Cr1Fe1.4,1.0588798903699246,Zr1Cr1Fe1.4 (Equilibrium Pressure at 25C: 1.0588798903699246),-21.0,1.0,1,1,0.05721164221711107,1,1,"['Zr', 'Cr', 'Fe']"
86,86,86,86,Zr1Cr0.6Fe1.4,3.685265379173311,Zr1Cr0.6Fe1.4 (Equilibrium Pressure at 25C: 3.685265379173311),-29.9,1.0,1,1,1.3043425391061545,1,1,"['Zr', 'Cr', 'Fe']"
87,87,87,87,Zr1Cr1Fe1.5,1.5969977784509388,Zr1Cr1Fe1.5 (Equilibrium Pressure at 25C: 1.5969977784509388),-23.0,1.0,1,1,0.4681254781554763,1,1,"['Zr', 'Cr', 'Fe']"
88,88,88,88,Zr1V0.5Fe1.5,0.0915169782434661,Zr1V0.5Fe1.5 (Equilibrium Pressure at 25C: 0.0915169782434661),-32.2,0.0,1,1,-2.3912307693403823,1,0,"['Zr', 'V', 'Fe']"
89,89,89,89,Zr1Al0.4Fe1.6,10.500875281684012,Zr1Al0.4Fe1.6 (Equilibrium Pressure at 25C: 10.500875281684012),-36.0,1.0,1,1,2.3514586138495948,0,1,"['Zr', 'Al', 'Fe']"
90,90,90,90,ZrCrFe,0.0214009528751074,ZrCrFe (Equilibrium Pressure at 25C: 0.0214009528751074),-49.4,0.0,2,2,-3.8443198310714455,0,0,"['Zr', 'Cr', 'Fe']"
91,91,91,91,ZrMnFe,0.2486653192057567,ZrMnFe (Equilibrium Pressure at 25C: 0.2486653192057567),-31.0,0.0,1,1,-1.3916473862047731,1,0,"['Zr', 'Mn', 'Fe']"
92,92,92,92,ZrFeMo,0.492084862510974,ZrFeMo (Equilibrium Pressure at 25C: 0.492084862510974),-29.8,1.0,1,1,-0.7091040925852156,1,1,"['Zr', 'Fe', 'Mo']"
93,93,93,93,ZrVFe,0.0002674450339042,ZrVFe (Equilibrium Pressure at 25C: 0.0002674450339042),-48.1,0.0,2,2,-8.226596493474233,0,0,"['Zr', 'V', 'Fe']"
94,94,94,94,Zr1Mn1.11Fe1.22,1.6446542301702736,Zr1Mn1.11Fe1.22 (Equilibrium Pressure at 25C: 1.6446542301702736),-29.4,1.0,1,1,0.4975301676980253,1,1,"['Zr', 'Mn', 'Fe']"
95,95,95,95,Zr1Mn1.22Fe1.11,1.0360513734668595,Zr1Mn1.22Fe1.11 (Equilibrium Pressure at 25C: 1.0360513734668595),-13.0,1.0,0,0,0.035416730896307196,1,1,"['Zr', 'Mn', 'Fe']"
96,96,96,96,Zr1Mn1.22Fe1.14,1.0986902644747123,Zr1Mn1.22Fe1.14 (Equilibrium Pressure at 25C: 1.0986902644747123),-31.0,1.0,1,1,0.0941188017358742,1,1,"['Zr', 'Mn', 'Fe']"
97,97,97,97,Zr1Mn1.2Fe0.4,0.1428165264580558,Zr1Mn1.2Fe0.4 (Equilibrium Pressure at 25C: 0.1428165264580558),-33.0,0.0,1,1,-1.9461945042740363,1,0,"['Zr', 'Mn', 'Fe']"
98,98,98,98,Zr1Mn1.53Fe1.27,4.099289378437095,Zr1Mn1.53Fe1.27 (Equilibrium Pressure at 25C: 4.099289378437095),-9.0,1.0,0,0,1.410813636355795,1,1,"['Zr', 'Mn', 'Fe']"
99,99,99,99,Zr1Mn1.8,0.0297923909389378,Zr1Mn1.8 (Equilibrium Pressure at 25C: 0.0297923909389378),-38.8,0.0,1,1,-3.5135022556945152,0,0,"['Zr', 'Mn']"
100,100,100,100,ZrMn2,0.0031122963116446,ZrMn2 (Equilibrium Pressure at 25C: 0.0031122963116446),-37.4,0.0,1,1,-5.77239446137463,0,0,"['Zr', 'Mn']"
101,101,101,101,Zr1Mn2.5,0.0257851997667297,Zr1Mn2.5 (Equilibrium Pressure at 25C: 0.0257851997667297),-32.0,0.0,1,1,-3.657954604108423,1,0,"['Zr', 'Mn']"
102,102,102,102,Zr1Mn2.6Fe0.2,0.0355614117897666,Zr1Mn2.6Fe0.2 (Equilibrium Pressure at 25C: 0.0355614117897666),-15.0,0.0,0,0,-3.3364941675000392,1,0,"['Zr', 'Mn', 'Fe']"
103,103,103,103,Zr1Mn2.7,0.1967651633671726,Zr1Mn2.7 (Equilibrium Pressure at 25C: 0.1967651633671726),-33.6,0.0,1,1,-1.6257443254437693,1,0,"['Zr', 'Mn']"
104,104,104,104,Zr1Mn2.8,0.3254604522221802,Zr1Mn2.8 (Equilibrium Pressure at 25C: 0.3254604522221802),-29.9,0.0,1,1,-1.1225143232644295,1,0,"['Zr', 'Mn']"
105,105,105,105,Zr1Mn2.8Fe0.4,0.0185896462924656,Zr1Mn2.8Fe0.4 (Equilibrium Pressure at 25C: 0.0185896462924656),-23.0,0.0,1,1,-3.9851505041933457,1,0,"['Zr', 'Mn', 'Fe']"
106,106,106,106,Zr1Mn2Co0.8,4.23436580898342,Zr1Mn2Co0.8 (Equilibrium Pressure at 25C: 4.23436580898342),-20.9,1.0,1,1,1.443233566945492,1,1,"['Zr', 'Mn', 'Co']"
107,107,107,107,Zr1Mn2Cu0.8,0.0653942583593902,Zr1Mn2Cu0.8 (Equilibrium Pressure at 25C: 0.0653942583593902),-31.6,0.0,1,1,-2.7273208170428607,1,0,"['Zr', 'Mn', 'Cu']"
108,108,108,108,Zr1Mn2Fe0.8,0.5352410447161273,Zr1Mn2Fe0.8 (Equilibrium Pressure at 25C: 0.5352410447161273),-25.0,1.0,1,1,-0.6250380826824319,1,1,"['Zr', 'Mn', 'Fe']"
109,109,109,109,Zr1Mn2Fe1.2,3.0000000000000004,Zr1Mn2Fe1.2 (Equilibrium Pressure at 25C: 3.0000000000000004),-6.8,1.0,0,0,1.0986122886681098,1,1,"['Zr', 'Mn', 'Fe']"
110,110,110,110,Zr1Mn2Ni0.8,1.7127713430916074,Zr1Mn2Ni0.8 (Equilibrium Pressure at 25C: 1.7127713430916074),-25.0,1.0,1,1,0.538112727123249,1,1,"['Zr', 'Mn', 'Ni']"
111,111,111,111,ZrMn3,0.2411986487568453,ZrMn3 (Equilibrium Pressure at 25C: 0.2411986487568453),-29.2,0.0,1,1,-1.4221344163137652,1,0,"['Zr', 'Mn']"
112,112,112,112,Zr1Mn3.8,0.6251355191411884,Zr1Mn3.8 (Equilibrium Pressure at 25C: 0.6251355191411884),-17.0,1.0,0,0,-0.46978682212419676,1,1,"['Zr', 'Mn']"
113,113,113,113,Zr1Mn1Fe0.7Co0.3,3.557970503429936,Zr1Mn1Fe0.7Co0.3 (Equilibrium Pressure at 25C: 3.557970503429936),-17.6,1.0,0,0,1.269190298998469,1,1,"['Zr', 'Mn', 'Fe', 'Co']"
114,114,114,114,ErFe2,2.6312347942997414e-05,ErFe2 (Equilibrium Pressure at 25C: 2.6312347942997414e-05),-57.9,0.0,2,2,-10.545472225426831,0,0,"['Er', 'Fe']"
115,115,115,115,GdCo2,0.0015511834166558,GdCo2 (Equilibrium Pressure at 25C: 0.0015511834166558),-48.0,0.0,2,2,-6.468737144748084,0,0,"['Gd', 'Co']"
116,116,116,116,GdRh2,0.0228427848457927,GdRh2 (Equilibrium Pressure at 25C: 0.0228427848457927),-49.0,0.0,2,2,-3.7791199731772287,0,0,"['Gd', 'Rh']"
117,117,117,117,GdRu2,0.0001806068381686,GdRu2 (Equilibrium Pressure at 25C: 0.0001806068381686),-60.0,0.0,2,2,-8.619188054084686,0,0,"['Gd', 'Ru']"
118,118,118,118,Ho0.6Zr0.4Co2,0.0714082632290278,Ho0.6Zr0.4Co2 (Equilibrium Pressure at 25C: 0.0714082632290278),-33.0,0.0,1,1,-2.639341684833983,1,0,"['Ho', 'Zr', 'Co']"
119,119,119,119,Ho0.8Zr0.2Co2,0.0916601060379486,Ho0.8Zr0.2Co2 (Equilibrium Pressure at 25C: 0.0916601060379486),-25.0,0.0,1,1,-2.389668043040072,1,0,"['Ho', 'Zr', 'Co']"
120,120,120,120,LaRh2,0.001033502871643,LaRh2 (Equilibrium Pressure at 25C: 0.001033502871643),-44.3,0.0,2,2,-6.874801400285111,0,0,"['La', 'Rh']"
121,121,121,121,LiPd2,8.260359420329732e-06,LiPd2 (Equilibrium Pressure at 25C: 8.260359420329732e-06),-51.0,0.0,2,2,-11.704042458020956,0,0,"['Li', 'Pd']"
122,122,122,122,YMgNi4,2.002733907859158,YMgNi4 (Equilibrium Pressure at 25C: 2.002733907859158),-35.8,1.0,1,1,0.6945132010585429,0,1,"['Y', 'Mg', 'Ni']"
123,123,123,123,PrCo2,4.372165653240304e-06,PrCo2 (Equilibrium Pressure at 25C: 4.372165653240304e-06),-67.0,0.0,2,2,-12.340252098788564,0,0,"['Pr', 'Co']"
124,124,124,124,Zr0.02Ti0.98Mn1.5V0.43Cr0.05Fe0.09,10.867245898402093,Zr0.02Ti0.98Mn1.5V0.43Cr0.05Fe0.09 (Equilibrium Pressure at 25C: 10.867245898402093),-27.4,1.0,1,1,2.3857533018179042,1,1,"['Zr', 'Ti', 'Mn', 'V', 'Cr', 'Fe']"
125,125,125,125,Zr0.15Ti0.9Mn1.6V0.2Cr0.2,7.000000000000003,Zr0.15Ti0.9Mn1.6V0.2Cr0.2 (Equilibrium Pressure at 25C: 7.000000000000003),-15.4,1.0,0,0,1.9459101490553137,1,1,"['Zr', 'Ti', 'Mn', 'V', 'Cr']"
126,126,126,126,Zr0.2Ti0.9Mn1.4V0.2Cr0.4Fe0.2,3.0000000000000004,Zr0.2Ti0.9Mn1.4V0.2Cr0.4Fe0.2 (Equilibrium Pressure at 25C: 3.0000000000000004),-25.5,1.0,1,1,1.0986122886681098,1,1,"['Zr', 'Ti', 'Mn', 'V', 'Cr', 'Fe']"
127,127,127,127,Zr0.2Ti0.9Mn1.4V0.2Cr0.4,1.8999999999999984,Zr0.2Ti0.9Mn1.4V0.2Cr0.4 (Equilibrium Pressure at 25C: 1.8999999999999984),-26.7,1.0,1,1,0.6418538861723939,1,1,"['Zr', 'Ti', 'Mn', 'V', 'Cr']"
128,128,128,128,Zr0.2Ti0.9Mn1.6V0.2Cr0.2Fe0.2,6.9999999999999964,Zr0.2Ti0.9Mn1.6V0.2Cr0.2Fe0.2 (Equilibrium Pressure at 25C: 6.9999999999999964),-30.0,1.0,1,1,1.9459101490553128,1,1,"['Zr', 'Ti', 'Mn', 'V', 'Cr', 'Fe']"
129,129,129,129,Zr0.2Ti0.9Mn1.6V0.2Fe0.2Ni0.2,3.6000000000000028,Zr0.2Ti0.9Mn1.6V0.2Fe0.2Ni0.2 (Equilibrium Pressure at 25C: 3.6000000000000028),-23.2,1.0,1,1,1.2809338454620651,1,1,"['Zr', 'Ti', 'Mn', 'V', 'Fe', 'Ni']"
130,130,130,130,Zr0.2Ti0.9Mn1.6V0.2Ni0.2,2.700000000000002,Zr0.2Ti0.9Mn1.6V0.2Ni0.2 (Equilibrium Pressure at 25C: 2.700000000000002),-31.7,1.0,1,1,0.9932517730102841,1,1,"['Zr', 'Ti', 'Mn', 'V', 'Ni']"
131,131,131,131,Zr0.2Ti0.9Mn1.8V0.2Fe0.2,3.0000000000000004,Zr0.2Ti0.9Mn1.8V0.2Fe0.2 (Equilibrium Pressure at 25C: 3.0000000000000004),-29.1,1.0,1,1,1.0986122886681098,1,1,"['Zr', 'Ti', 'Mn', 'V', 'Fe']"
132,132,132,132,Zr0.2Ti0.9Mn1.8V0.2,3.0000000000000004,Zr0.2Ti0.9Mn1.8V0.2 (Equilibrium Pressure at 25C: 3.0000000000000004),-26.0,1.0,1,1,1.0986122886681098,1,1,"['Zr', 'Ti', 'Mn', 'V']"
133,133,133,133,Zr0.3Ti0.9Mn1.3V0.2Cr0.2Cu0.05Mo0.05,0.0666150041717367,Zr0.3Ti0.9Mn1.3V0.2Cr0.2Cu0.05Mo0.05 (Equilibrium Pressure at 25C: 0.0666150041717367),-15.2,0.0,0,0,-2.708825438945379,1,0,"['Zr', 'Ti', 'Mn', 'V', 'Cr', 'Cu', 'Mo']"
134,134,134,134,Zr0.1Ti0.9Mn1V0.1Cr0.9,20.663046935398054,Zr0.1Ti0.9Mn1V0.1Cr0.9 (Equilibrium Pressure at 25C: 20.663046935398054),-22.5,1.0,1,1,3.0283469327495385,1,1,"['Zr', 'Ti', 'Mn', 'V', 'Cr']"
135,135,135,135,Ti1.2Mn0.1Cr1.9,57.03937805113844,Ti1.2Mn0.1Cr1.9 (Equilibrium Pressure at 25C: 57.03937805113844),-20.1,1.0,1,1,4.0437418723148,1,1,"['Ti', 'Mn', 'Cr']"
136,136,136,136,Ti1.2Mn1Cr1,22.39130848118285,Ti1.2Mn1Cr1 (Equilibrium Pressure at 25C: 22.39130848118285),-25.5,1.0,1,1,3.108672869331085,1,1,"['Ti', 'Mn', 'Cr']"
137,137,137,137,Ti1Cr1.8,130.8676826935899,Ti1Cr1.8 (Equilibrium Pressure at 25C: 130.8676826935899),-19.7,1.0,0,0,4.874186756976944,1,1,"['Ti', 'Cr']"
138,138,138,138,TiCr2,56.45335214351638,TiCr2 (Equilibrium Pressure at 25C: 56.45335214351638),-29.7,1.0,1,1,4.033414671357247,1,1,"['Ti', 'Cr']"
139,139,139,139,TiMnCr,43.66298285551212,TiMnCr (Equilibrium Pressure at 25C: 43.66298285551212),-24.0,1.0,1,1,3.776500668886852,1,1,"['Ti', 'Mn', 'Cr']"
140,140,140,140,Ti1Mn0.85V0.15Cr1Fe0.3,6.927951884951252,Ti1Mn0.85V0.15Cr1Fe0.3 (Equilibrium Pressure at 25C: 6.927951884951252),-20.9,1.0,1,1,1.9355642262232073,1,1,"['Ti', 'Mn', 'V', 'Cr', 'Fe']"
141,141,141,141,Ti1Mn1.3Fe0.11,6.27236149268651,Ti1Mn1.3Fe0.11 (Equilibrium Pressure at 25C: 6.27236149268651),-32.7,1.0,1,1,1.8361529173385123,1,1,"['Ti', 'Mn', 'Fe']"
142,142,142,142,Ti1Mn1.4Ni0.1,5.623556221337437,Ti1Mn1.4Ni0.1 (Equilibrium Pressure at 25C: 5.623556221337437),-28.0,1.0,1,1,1.726964243382416,1,1,"['Ti', 'Mn', 'Ni']"
143,143,143,143,Ti1Mn1.5,5.042548070797965,Ti1Mn1.5 (Equilibrium Pressure at 25C: 5.042548070797965),-27.9,1.0,1,1,1.6179115239287947,1,1,"['Ti', 'Mn']"
144,144,144,144,TiMn2,49.60116926377468,TiMn2 (Equilibrium Pressure at 25C: 49.60116926377468),-24.6,1.0,1,1,3.9040144073194476,1,1,"['Ti', 'Mn']"
145,145,145,145,Zr0.79Ti0.21Mn1Fe1.02,1.2042957926000797,Zr0.79Ti0.21Mn1Fe1.02 (Equilibrium Pressure at 25C: 1.2042957926000797),-33.0,1.0,1,1,0.18589499163049833,1,1,"['Zr', 'Ti', 'Mn', 'Fe']"
146,146,146,146,Zr0.7Ti0.3Cr0.6Fe1.4,7.432380183843748,Zr0.7Ti0.3Cr0.6Fe1.4 (Equilibrium Pressure at 25C: 7.432380183843748),-22.0,1.0,1,1,2.0058461551875237,1,1,"['Zr', 'Ti', 'Cr', 'Fe']"
147,147,147,147,Zr0.7Ti0.3Cr1Fe1,0.8681310175268138,Zr0.7Ti0.3Cr1Fe1 (Equilibrium Pressure at 25C: 0.8681310175268138),-30.0,1.0,1,1,-0.14141263386119396,1,1,"['Zr', 'Ti', 'Cr', 'Fe']"
148,148,148,148,Zr0.7Ti0.3Mn2Fe0.8,2.600000000000001,Zr0.7Ti0.3Mn2Fe0.8 (Equilibrium Pressure at 25C: 2.600000000000001),-14.0,1.0,0,0,0.9555114450274368,1,1,"['Zr', 'Ti', 'Mn', 'Fe']"
149,149,149,149,Zr0.7Ti0.3Mn1Fe1,2.0552362805549915,Zr0.7Ti0.3Mn1Fe1 (Equilibrium Pressure at 25C: 2.0552362805549915),-10.0,1.0,0,0,0.7203908197109502,1,1,"['Zr', 'Ti', 'Mn', 'Fe']"
150,150,150,150,Zr0.8Ti0.2Cr0.6Fe1.4,3.228992323383511,Zr0.8Ti0.2Cr0.6Fe1.4 (Equilibrium Pressure at 25C: 3.228992323383511),-27.0,1.0,1,1,1.172170114375824,1,1,"['Zr', 'Ti', 'Cr', 'Fe']"
151,151,151,151,Zr0.8Ti0.2Mn1Fe1,1.3104812451316956,Zr0.8Ti0.2Mn1Fe1 (Equilibrium Pressure at 25C: 1.3104812451316956),-30.0,1.0,1,1,0.27039443244785716,1,1,"['Zr', 'Ti', 'Mn', 'Fe']"
152,152,152,152,Zr0.9Ti0.1Cr0.55Fe1.45,2.044512027736068,Zr0.9Ti0.1Cr0.55Fe1.45 (Equilibrium Pressure at 25C: 2.044512027736068),-1.03,1.0,0,0,0.7151591437771645,1,1,"['Zr', 'Ti', 'Cr', 'Fe']"
153,153,153,153,Zr1V0.5Co1.5,0.5142680604510185,Zr1V0.5Co1.5 (Equilibrium Pressure at 25C: 0.5142680604510185),-34.3,1.0,1,1,-0.665010631083228,1,1,"['Zr', 'V', 'Co']"
154,154,154,154,ZrCrCo,0.1996309246572472,ZrCrCo (Equilibrium Pressure at 25C: 0.1996309246572472),-40.2,0.0,2,2,-1.6112849939531337,0,0,"['Zr', 'Cr', 'Co']"
155,155,155,155,ZrVCo,0.0004922219161274,ZrVCo (Equilibrium Pressure at 25C: 0.0004922219161274),-49.4,0.0,2,2,-7.616580894124575,0,0,"['Zr', 'V', 'Co']"
156,156,156,156,Zr1Cr1.2Fe0.8,0.0526872109449353,Zr1Cr1.2Fe0.8 (Equilibrium Pressure at 25C: 0.0526872109449353),-50.2,0.0,2,2,-2.9433825294522356,0,0,"['Zr', 'Cr', 'Fe']"
157,157,157,157,Zr1Cr1.2Ni0.8,0.0126513709361717,Zr1Cr1.2Ni0.8 (Equilibrium Pressure at 25C: 0.0126513709361717),-56.4,0.0,2,2,-4.369989695279764,0,0,"['Zr', 'Cr', 'Ni']"
158,158,158,158,ZrCr2,0.002679724218239,ZrCr2 (Equilibrium Pressure at 25C: 0.002679724218239),-42.0,0.0,2,2,-5.922041393396479,0,0,"['Zr', 'Cr']"
159,159,159,159,Zr1Cr2Co0.8,0.0507994716030839,Zr1Cr2Co0.8 (Equilibrium Pressure at 25C: 0.0507994716030839),-45.3,0.0,2,2,-2.9798693259658933,0,0,"['Zr', 'Cr', 'Co']"
160,160,160,160,ZrMo2,43.29076189491877,ZrMo2 (Equilibrium Pressure at 25C: 43.29076189491877),-22.0,1.0,1,1,3.767939261089238,1,1,"['Zr', 'Mo']"
161,161,161,161,ZrCrMo,0.1999999999999999,ZrCrMo (Equilibrium Pressure at 25C: 0.1999999999999999),-27.6,0.0,1,1,-1.609437912434101,1,0,"['Zr', 'Cr', 'Mo']"
162,162,162,162,CaNi4B,0.0086094488709562,CaNi4B (Equilibrium Pressure at 25C: 0.0086094488709562),-55.7,0.0,2,2,-4.754894972933152,0,0,"['Ca', 'Ni', 'B']"
163,163,163,163,CaNi5,0.5000000000000004,CaNi5 (Equilibrium Pressure at 25C: 0.5000000000000004),-37.7,1.0,1,1,-0.6931471805599444,0,1,"['Ca', 'Ni']"
164,164,164,164,La0.5Ce0.5Cu2.5Ni2.5,2.3416253775191214,La0.5Ce0.5Cu2.5Ni2.5 (Equilibrium Pressure at 25C: 2.3416253775191214),-22.9,1.0,1,1,0.8508452940200717,1,1,"['La', 'Ce', 'Cu', 'Ni']"
165,165,165,165,La0.4Ce0.6Ni5,28.0,La0.4Ce0.6Ni5 (Equilibrium Pressure at 25C: 28.0),-22.3,1.0,1,1,3.332204510175204,1,1,"['La', 'Ce', 'Ni']"
166,166,166,166,La0.2Ce0.8Cu0.3Ni4.7,19.059838026658632,La0.2Ce0.8Cu0.3Ni4.7 (Equilibrium Pressure at 25C: 19.059838026658632),-21.0,1.0,1,1,2.9475834001132752,1,1,"['La', 'Ce', 'Cu', 'Ni']"
167,167,167,167,La0.2Ce0.8Ni5,32.00964433437732,La0.2Ce0.8Ni5 (Equilibrium Pressure at 25C: 32.00964433437732),-23.8,1.0,1,1,3.4660372428415465,1,1,"['La', 'Ce', 'Ni']"
168,168,168,168,Ce0.2Pr0.8Co5,0.3007932386234149,Ce0.2Pr0.8Co5 (Equilibrium Pressure at 25C: 0.3007932386234149),-39.0,0.0,1,1,-1.2013321651397544,0,0,"['Ce', 'Pr', 'Co']"
169,169,169,169,Ce0.4Pr0.6Co5,1.303305200403338,Ce0.4Pr0.6Co5 (Equilibrium Pressure at 25C: 1.303305200403338),-38.5,1.0,1,1,0.2649034997279145,0,1,"['Ce', 'Pr', 'Co']"
170,170,170,170,Ce0.6Pr0.4Co5,1.6421645525082085,Ce0.6Pr0.4Co5 (Equilibrium Pressure at 25C: 1.6421645525082085),-38.5,1.0,1,1,0.49601522069130266,0,1,"['Ce', 'Pr', 'Co']"
171,171,171,171,La0.7Ce0.7Ni5,13.06465552477356,La0.7Ce0.7Ni5 (Equilibrium Pressure at 25C: 13.06465552477356),-25.0,1.0,1,1,2.5699105323619533,1,1,"['La', 'Ce', 'Ni']"
172,172,172,172,Ce0.8Pr0.2Co5,1.8316907652938488,Ce0.8Pr0.2Co5 (Equilibrium Pressure at 25C: 1.8316907652938488),-37.0,1.0,1,1,0.6052394557672682,0,1,"['Ce', 'Pr', 'Co']"
173,173,173,173,CeCo5,1.8963052000171792,CeCo5 (Equilibrium Pressure at 25C: 1.8963052000171792),-39.0,1.0,1,1,0.6399073613516694,0,1,"['Ce', 'Co']"
174,174,174,174,Ce1Mn0.75Ni4.25,1.1765682852439587,Ce1Mn0.75Ni4.25 (Equilibrium Pressure at 25C: 1.1765682852439587),-24.7,1.0,1,1,0.16260196850730585,1,1,"['Ce', 'Mn', 'Ni']"
175,175,175,175,Ce1Al0.5Ni4.5,9.545509532616563,Ce1Al0.5Ni4.5 (Equilibrium Pressure at 25C: 9.545509532616563),-21.6,1.0,1,1,2.2560708379023913,1,1,"['Ce', 'Al', 'Ni']"
176,176,176,176,Ce1Mn0.5Ni4.5,7.501544948777111,Ce1Mn0.5Ni4.5 (Equilibrium Pressure at 25C: 7.501544948777111),-25.4,1.0,1,1,2.0151089924988663,1,1,"['Ce', 'Mn', 'Ni']"
177,177,177,177,CeNi5,84.98778273149166,CeNi5 (Equilibrium Pressure at 25C: 84.98778273149166),-22.2,1.0,1,1,4.442507513589114,1,1,"['Ce', 'Ni']"
178,178,178,178,Dy1Ga0.75Ni4.25,7.380680490472258,Dy1Ga0.75Ni4.25 (Equilibrium Pressure at 25C: 7.380680490472258),-30.1,1.0,1,1,1.9988658417426066,1,1,"['Dy', 'Ga', 'Ni']"
179,179,179,179,Dy1Al0.5Ni4.5,24.13282475943464,Dy1Al0.5Ni4.5 (Equilibrium Pressure at 25C: 24.13282475943464),-27.3,1.0,1,1,3.183572936997422,1,1,"['Dy', 'Al', 'Ni']"
180,180,180,180,DyAlNi4,0.7654801337418554,DyAlNi4 (Equilibrium Pressure at 25C: 0.7654801337418554),-35.4,1.0,1,1,-0.2672520162239592,0,1,"['Dy', 'Al', 'Ni']"
181,181,181,181,Er1Al1.5Ni3.5,0.0604138896551311,Er1Al1.5Ni3.5 (Equilibrium Pressure at 25C: 0.0604138896551311),-39.8,0.0,1,1,-2.806536239300719,0,0,"['Er', 'Al', 'Ni']"
182,182,182,182,Er1Al0.5Ni4.5,63.86015337360045,Er1Al0.5Ni4.5 (Equilibrium Pressure at 25C: 63.86015337360045),-25.4,1.0,1,1,4.156695589000013,1,1,"['Er', 'Al', 'Ni']"
183,183,183,183,ErAlNi4,6.946315496186141,ErAlNi4 (Equilibrium Pressure at 25C: 6.946315496186141),-32.4,1.0,1,1,1.9382113745668057,1,1,"['Er', 'Al', 'Ni']"
184,184,184,184,EuNi5,1.2999999999999994,EuNi5 (Equilibrium Pressure at 25C: 1.2999999999999994),-26.0,1.0,1,1,0.26236426446749056,1,1,"['Eu', 'Ni']"
185,185,185,185,Gd1Al0.5Ni4.5,8.76622359342541,Gd1Al0.5Ni4.5 (Equilibrium Pressure at 25C: 8.76622359342541),-32.7,1.0,1,1,2.1709061085644787,1,1,"['Gd', 'Al', 'Ni']"
186,186,186,186,GdAlNi4,0.2660974772349265,GdAlNi4 (Equilibrium Pressure at 25C: 0.2660974772349265),-41.5,0.0,2,2,-1.3238925815585543,0,0,"['Gd', 'Al', 'Ni']"
187,187,187,187,Ho1Al0.5Ni4.5,53.56326979436215,Ho1Al0.5Ni4.5 (Equilibrium Pressure at 25C: 53.56326979436215),-24.1,1.0,1,1,3.980863568144799,1,1,"['Ho', 'Al', 'Ni']"
188,188,188,188,HoAlNi4,0.8735436685088609,HoAlNi4 (Equilibrium Pressure at 25C: 0.8735436685088609),-35.9,1.0,1,1,-0.13519715808879648,0,1,"['Ho', 'Al', 'Ni']"
189,189,189,189,LaFeCuNi3,0.3843782982703401,LaFeCuNi3 (Equilibrium Pressure at 25C: 0.3843782982703401),-37.2,0.0,1,1,-0.9561280595922447,0,0,"['La', 'Fe', 'Cu', 'Ni']"
190,190,190,190,La1Al0.75Ni4.25,0.023030464176958,La1Al0.75Ni4.25 (Equilibrium Pressure at 25C: 0.023030464176958),-44.1,0.0,2,2,-3.7709374100353337,0,0,"['La', 'Al', 'Ni']"
191,191,191,191,La1Co0.5Ni4.25Sn0.25,0.4999999999999995,La1Co0.5Ni4.25Sn0.25 (Equilibrium Pressure at 25C: 0.4999999999999995),-42.5,1.0,2,2,-0.6931471805599463,0,1,"['La', 'Co', 'Ni', 'Sn']"
192,192,192,192,La1Ni4.4B0.6,0.3000000000000001,La1Ni4.4B0.6 (Equilibrium Pressure at 25C: 0.3000000000000001),-33.5,0.0,1,1,-1.2039728043259357,1,0,"['La', 'Ni', 'B']"
193,193,193,193,La1Zn0.6Ni4.4,0.3811632328179493,La1Zn0.6Ni4.4 (Equilibrium Pressure at 25C: 0.3811632328179493),-34.8,0.0,1,1,-0.9645275630134316,1,0,"['La', 'Zn', 'Ni']"
194,194,194,194,La1Al0.5Ni4.5,0.2999999999999997,La1Al0.5Ni4.5 (Equilibrium Pressure at 25C: 0.2999999999999997),-44.4,0.0,2,2,-1.203972804325937,0,0,"['La', 'Al', 'Ni']"
195,195,195,195,La1Mn0.3Al0.3Ni4.5,0.1195610368932282,La1Mn0.3Al0.3Ni4.5 (Equilibrium Pressure at 25C: 0.1195610368932282),-39.3,0.0,1,1,-2.123928269027658,0,0,"['La', 'Mn', 'Al', 'Ni']"
196,196,196,196,La1Si0.5Ni4.5,0.5000000000000004,La1Si0.5Ni4.5 (Equilibrium Pressure at 25C: 0.5000000000000004),-36.5,1.0,1,1,-0.6931471805599444,0,1,"['La', 'Si', 'Ni']"
197,197,197,197,La1Mn0.2Al0.15Ni4.65,0.7835989436988505,La1Mn0.2Al0.15Ni4.65 (Equilibrium Pressure at 25C: 0.7835989436988505),-38.8,1.0,1,1,-0.2438579409233152,0,1,"['La', 'Mn', 'Al', 'Ni']"
198,198,198,198,La1Al0.4Ni4.6,0.2235925932600667,La1Al0.4Ni4.6 (Equilibrium Pressure at 25C: 0.2235925932600667),-36.4,0.0,1,1,-1.4979296632048154,0,0,"['La', 'Al', 'Ni']"
199,199,199,199,La1Mn0.1Cu0.3Ni4.6,0.6577545473633537,La1Mn0.1Cu0.3Ni4.6 (Equilibrium Pressure at 25C: 0.6577545473633537),-32.0,1.0,1,1,-0.4189234455723626,1,1,"['La', 'Mn', 'Cu', 'Ni']"
200,200,200,200,La1Ga0.4Ni4.6,0.3816881210296787,La1Ga0.4Ni4.6 (Equilibrium Pressure at 25C: 0.3816881210296787),-35.0,0.0,1,1,-0.9631514409369241,0,0,"['La', 'Ga', 'Ni']"
201,201,201,201,La1Ni4.6Ge0.4,0.6208404169325338,La1Ni4.6Ge0.4 (Equilibrium Pressure at 25C: 0.6208404169325338),-34.3,1.0,1,1,-0.47668120763740823,1,1,"['La', 'Ni', 'Ge']"
202,202,202,202,La1In0.4Ni4.6,0.0657507645188483,La1In0.4Ni4.6 (Equilibrium Pressure at 25C: 0.0657507645188483),-39.8,0.0,1,1,-2.721883980328772,0,0,"['La', 'In', 'Ni']"
203,203,203,203,La1Mn0.4Ni4.6,0.1499999999999999,La1Mn0.4Ni4.6 (Equilibrium Pressure at 25C: 0.1499999999999999),-39.4,0.0,1,1,-1.897119984885882,0,0,"['La', 'Mn', 'Ni']"
204,204,204,204,La1Si0.4Ni4.6,0.5286931105252956,La1Si0.4Ni4.6 (Equilibrium Pressure at 25C: 0.5286931105252956),-35.6,1.0,1,1,-0.6373471467972733,0,1,"['La', 'Si', 'Ni']"
205,205,205,205,La1Ni4.6Sn0.4,0.104264416032267,La1Ni4.6Sn0.4 (Equilibrium Pressure at 25C: 0.104264416032267),-38.5,0.0,1,1,-2.2608251445803416,0,0,"['La', 'Ni', 'Sn']"
206,206,206,206,La1Al0.25Ni4.75,0.7719332496925363,La1Al0.25Ni4.75 (Equilibrium Pressure at 25C: 0.7719332496925363),-33.7,1.0,1,1,-0.25885719682443814,1,1,"['La', 'Al', 'Ni']"
207,207,207,207,La1Al0.3Ni4.7,0.4199999999999999,La1Al0.3Ni4.7 (Equilibrium Pressure at 25C: 0.4199999999999999),-34.0,0.0,1,1,-0.8675005677047234,1,0,"['La', 'Al', 'Ni']"
208,208,208,208,La1Mn0.3Ni4.7,1.1545579924276814,La1Mn0.3Ni4.7 (Equilibrium Pressure at 25C: 1.1545579924276814),-36.2,1.0,1,1,0.14371758019024136,0,1,"['La', 'Mn', 'Ni']"
209,209,209,209,La1Si0.3Ni4.7,1.0,La1Si0.3Ni4.7 (Equilibrium Pressure at 25C: 1.0),-33.8,1.0,1,1,0.0,1,1,"['La', 'Si', 'Ni']"
210,210,210,210,La1In0.15Ni4.85,0.6312539077578454,La1In0.15Ni4.85 (Equilibrium Pressure at 25C: 0.6312539077578454),-31.8,1.0,1,1,-0.46004710790425074,1,1,"['La', 'In', 'Ni']"
211,211,211,211,La1Ni4.8Sn0.2,0.47,La1Ni4.8Sn0.2 (Equilibrium Pressure at 25C: 0.47),-32.8,0.0,1,1,-0.7550225842780328,1,0,"['La', 'Ni', 'Sn']"
212,212,212,212,La1In0.07Ni4.93,1.083940070093133,La1In0.07Ni4.93 (Equilibrium Pressure at 25C: 1.083940070093133),-35.2,1.0,1,1,0.08060261559718947,0,1,"['La', 'In', 'Ni']"
213,213,213,213,La1Ni4.95Sn0.05,1.0454338668516792,La1Ni4.95Sn0.05 (Equilibrium Pressure at 25C: 1.0454338668516792),-32.0,1.0,1,1,0.044431982842039836,1,1,"['La', 'Ni', 'Sn']"
214,214,214,214,La1Al0.1Ni4.9,0.97379964952477,La1Al0.1Ni4.9 (Equilibrium Pressure at 25C: 0.97379964952477),-33.0,1.0,1,1,-0.02654969513833527,1,1,"['La', 'Al', 'Ni']"
215,215,215,215,La1Mn0.1Ni4.9,1.026151847754291,La1Mn0.1Ni4.9 (Equilibrium Pressure at 25C: 1.026151847754291),-29.0,1.0,1,1,0.025815735558211275,1,1,"['La', 'Mn', 'Ni']"
216,216,216,216,La1Ni4.9Sn0.1,1.381284549463043,La1Ni4.9Sn0.1 (Equilibrium Pressure at 25C: 1.381284549463043),-32.0,1.0,1,1,0.3230138991570149,1,1,"['La', 'Ni', 'Sn']"
217,217,217,217,La1Al0.5Cu0.5Ni4,0.106040949075376,La1Al0.5Cu0.5Ni4 (Equilibrium Pressure at 25C: 0.106040949075376),-40.0,0.0,1,1,-2.243929947437502,0,0,"['La', 'Al', 'Cu', 'Ni']"
218,218,218,218,LaCrNi4,0.0399999999999999,LaCrNi4 (Equilibrium Pressure at 25C: 0.0399999999999999),-34.0,0.0,1,1,-3.2188758248682032,1,0,"['La', 'Cr', 'Ni']"
219,219,219,219,LaCuNi4,0.9508163007857522,LaCuNi4 (Equilibrium Pressure at 25C: 0.9508163007857522),-33.9,1.0,1,1,-0.0504343993585076,1,1,"['La', 'Cu', 'Ni']"
220,220,220,220,LaFeNi4,0.0564762248597669,LaFeNi4 (Equilibrium Pressure at 25C: 0.0564762248597669),-34.5,0.0,1,1,-2.87393552833264,1,0,"['La', 'Fe', 'Ni']"
221,221,221,221,La1Fe0.5Cu0.5Ni4,0.5565796227216516,La1Fe0.5Cu0.5Ni4 (Equilibrium Pressure at 25C: 0.5565796227216516),-36.1,1.0,1,1,-0.5859450408342316,0,1,"['La', 'Fe', 'Cu', 'Ni']"
222,222,222,222,La0.8Ce0.2Co0.5Ni4.25Sn0.25,0.7999999999999999,La0.8Ce0.2Co0.5Ni4.25Sn0.25 (Equilibrium Pressure at 25C: 0.7999999999999999),-38.2,1.0,1,1,-0.22314355131420985,0,1,"['La', 'Ce', 'Co', 'Ni', 'Sn']"
223,223,223,223,La0.8Ce0.2Ni4.8Sn0.25,1.0999999999999994,La0.8Ce0.2Ni4.8Sn0.25 (Equilibrium Pressure at 25C: 1.0999999999999994),-32.4,1.0,1,1,0.09531017980432434,1,1,"['La', 'Ce', 'Ni', 'Sn']"
224,224,224,224,La0.13Ce0.35Pr0.52Co5,1.033101700090644,La0.13Ce0.35Pr0.52Co5 (Equilibrium Pressure at 25C: 1.033101700090644),-40.0,1.0,1,1,0.032565636492510666,0,1,"['La', 'Ce', 'Pr', 'Co']"
225,225,225,225,La0.1Ce0.9Co5,1.113771093217642,La0.1Ce0.9Co5 (Equilibrium Pressure at 25C: 1.113771093217642),-41.0,1.0,2,2,0.10775163853949532,0,1,"['La', 'Ce', 'Co']"
226,226,226,226,La0.2Ce0.8Co5,0.974571677007968,La0.2Ce0.8Co5 (Equilibrium Pressure at 25C: 0.974571677007968),-44.0,1.0,2,2,-0.025757210140132516,0,1,"['La', 'Ce', 'Co']"
227,227,227,227,La0.2Pr0.8Co5,0.2987307014373159,La0.2Pr0.8Co5 (Equilibrium Pressure at 25C: 0.2987307014373159),-38.0,0.0,1,1,-1.2082127755222989,0,0,"['La', 'Pr', 'Co']"
228,228,228,228,La0.4Ce0.6Co5,0.8442389388445866,La0.4Ce0.6Co5 (Equilibrium Pressure at 25C: 0.8442389388445866),-38.0,1.0,1,1,-0.16931972155581365,0,1,"['La', 'Ce', 'Co']"
229,229,229,229,La0.4Pr0.6Co5,20.754250003502484,La0.4Pr0.6Co5 (Equilibrium Pressure at 25C: 20.754250003502484),-29.0,1.0,1,1,3.032751045149971,1,1,"['La', 'Pr', 'Co']"
230,230,230,230,La0.65Ce0.28Pr0.07Co5,0.2537203847619883,La0.65Ce0.28Pr0.07Co5 (Equilibrium Pressure at 25C: 0.2537203847619883),-47.0,0.0,2,2,-1.3715224657348997,0,0,"['La', 'Ce', 'Pr', 'Co']"
231,231,231,231,La0.66Ce0.2Pr0.14Co5,0.2503393379093142,La0.66Ce0.2Pr0.14Co5 (Equilibrium Pressure at 25C: 0.2503393379093142),-41.0,0.0,2,2,-1.3849379298516187,0,0,"['La', 'Ce', 'Pr', 'Co']"
232,232,232,232,La0.6Pr0.4Co5,0.2285293580041021,La0.6Pr0.4Co5 (Equilibrium Pressure at 25C: 0.2285293580041021),-43.0,0.0,2,2,-1.4760905954825183,0,0,"['La', 'Pr', 'Co']"
